Repository: jjoono/OLED-

# Ag seed layer screening — DFT + optics

6~15 nm 열증착 Ag를 island 없이 균일하게 올릴 seed layer를 DFT로 사전 선별하고,
그 전극의 광학(투과/반사/흡수)을 정량화하는 프로젝트.

인수인계 문서는 **`HANDOFF.md`** 를 먼저 읽을 것. 이 README는 저장소 구조만 설명한다.

## 문서

| 파일 | 내용 |
|---|---|
| `HANDOFF.md` | 프로젝트 전체 인수인계 (방법론·확정결과·다음단계) |
| `REPORT.md` | 1차 스크리닝 정식 보고서 (p-bPPhenB / HATCN / MoOx / LiF / TPBi) |
| `REPORT2_beyond_hatcn.md` | 2차: "HATCN을 넘는 seed가 있는가" 전수 스크리닝 결론 |
| `LIT_NOTES_beyond_hatcn.md` | 문헌 신규성 판정 노트 (Park & Suh 2018 선행 반영한 정정 포함) |
| `PRIOR_STACKS_HATCN_Ag.md` | HATCN–Ag 계면 선행 스택 목록 + 리뷰어 방어 논리 |

## 스크립트 (`scripts/`, 번호 = 작업 순서)

- `01`–`17` : 1차 DFT 스크리닝 파이프라인 (RDKit → GFN2-xTB → PBE-D3BJ/def2-SVP CP)
- `18`–`21`, `28`–`29` : TMM 광학 (Ag 투과/반사/흡수, 측정 nk, MgAg, 크랙)
- `22`–`27` : AlOx, 확산장벽
- `30`–`31` : 2차 스크리닝 (CuI/CuSCN/포스핀옥사이드/BTD/트리아진/티오펜, Cu 금속사이트)
- `32`–`33` : 금속 seed(Al/Au) 흡수 페널티, 투과도 검증 (독립 TMM 2종 교차검증)
- `34` : HATCN 30nm 거칠기·크랙 시나리오 광학
- `35` : SEM 텍스처 정량분석 (로컬 실행용)

## 결과

- `runs/*.json` — 개별 계산 결과 (스캔 전곡선 포함)
- `ALL_RESULTS.json` — 1차 통합
- `runs/xtb/*/xtbopt.xyz` — xTB 최적화 최종 구조
- `structures/*.xyz` — 최적화 구조 (48+)
- `optics/` — TMM 그래프·CSV
- `structures_viewer.html` — 인터랙티브 3D 뷰어

psi4 원시 로그(`psi4_*.out`, 총 7MB)와 xTB 스크래치는 용량 문제로 미포함.
스크립트를 재실행하면 동일하게 재생성된다.

## 환경 재구축

```bash
conda create -n qc -c conda-forge python=3.11 psi4 xtb ase rdkit scipy \
    openpyxl matplotlib simple-dftd3 dftd3-python requests pypdf
```

검증됨: psi4 1.11, xtb 6.7.1, ase 3.29.0, rdkit 2026.03.4.

## 핵심 결과 요약

Ag 결합에너지 E_b (eV, PBE-D3BJ/def2-SVP, counterpoise):

```
청정Al 2.24 > Ag-Au 2.14 > Ag-Cu 1.93 > Ag-Ag 1.86 > ZnS 1.60
  > HATCN 1.03 > F4TCNQ 0.97 > Cs2CO3 0.90 > TPBi 0.89 > p-bPPhenB 0.87
  > CuI(Cu site) 0.82 > B3PyMPM 0.63 > CuSCN(Cu) 0.57 > Bphen 0.49
  > MoOx결손 0.44 > AlOx 0.42 > s-triazine 0.29 > MoO3 0.28 = BTD 0.28
  > TCTA 0.28 > Me3PO 0.25 = LiF 0.25 = TAPC 0.25 > CuI(I) 0.22
  > Liq 0.17 = thiophene 0.17 > CuSCN(S/N) 0.14/0.10
```

- 증착 가능·투명·비산화 재료 중 **HATCN(1.03 eV)을 넘는 것은 없다**.
  더 강한 두 채널(금속-금속, 설파이드)은 각각 산화 취약(Al→AlOx 0.42)과
  선행보고(ZnS, Kim AFM 2015)로 막혀 있다.
- 금속 seed의 광학 대가: 흡수 구동인자 Im(eps)=2nk 가 Ag 0.43 / Au 2.56 / Al 12.8 (550nm).
  캡핑 포함 상대투과도(Ag 9nm 기준): HATCN 99.0% / Au 2nm 94.4% / Al 1nm 86.4%.

File: dft_seedlayer_screen/data/TR_20260820/raw/1-11T.csv
sample3T,,
Wavelength (nm),%T,
850,61.06046295,
848,60.85526276,
846,61.04214096,
844,61.00919342,
842,60.89670563,
840,61.10628128,
838,60.93019867,
836,60.98593521,
834,60.91887283,
832,61.16474915,
830,61.13993454,
828,60.92150116,
826,61.0407486,
824,60.80903244,
822,60.871418,
820,60.92656326,
818,61.05768204,
816,61.09492874,
814,61.17041779,
812,60.81443405,
810,60.60916901,
808,60.76214981,
806,60.826828,
804,61.08197021,
802,60.85935974,
800,60.6156044,
798,60.74836731,
796,60.85913086,
794,60.97690964,
792,60.94447327,
790,60.85882187,
788,60.84709167,
786,61.03380203,
784,60.71092987,
782,60.84077454,
780,60.91886139,
778,60.72853851,
776,60.83692932,
774,60.83225632,
772,60.79242706,
770,60.83266068,
768,60.93500137,
766,60.55524826,
764,60.72585678,
762,60.79790497,
760,60.89762878,
758,60.76058197,
756,60.72968674,
754,60.789711,
752,60.78652573,
750,60.73490524,
748,60.71612167,
746,60.60763168,
744,60.68039703,
742,60.65193558,
740,60.66338348,
738,60.56196594,
736,60.62203217,
734,60.58094406,
732,60.44075394,
730,60.44641113,
728,60.36880112,
726,60.55147552,
724,60.54937363,
722,60.37760544,
720,60.38797379,
718,60.37666702,
716,60.33376312,
714,60.1854248,
712,60.24507904,
710,60.20786667,
708,60.2011261,
706,60.11048508,
704,60.01451492,
702,59.953125,
700,59.91473389,
698,59.90499115,
696,59.82729721,
694,59.85588455,
692,59.67962646,
690,59.76146317,
688,59.64189911,
686,59.58905792,
684,59.64792252,
682,59.45845413,
680,59.49254608,
678,59.43404388,
676,59.25981903,
674,59.31487656,
672,59.16326141,
670,59.05712891,
668,59.09128952,
666,58.97478485,
664,58.85512161,
662,58.8902359,
660,58.82431412,
658,58.72045898,
656,58.54471207,
654,58.52046204,
652,58.45244598,
650,58.36066437,
648,58.27447128,
646,58.18373108,
644,58.08569336,
642,58.0486412,
640,57.98599243,
638,57.99239349,
636,57.7792511,
634,57.68583298,
632,57.65609741,
630,57.51820374,
628,57.48443604,
626,57.38262558,
624,57.4095192,
622,57.23427582,
620,57.16596985,
618,57.09786987,
616,56.99373627,
614,56.94861603,
612,56.79231262,
610,56.82322311,
608,56.66142273,
606,56.62106323,
604,56.49478912,
602,56.45419312,
600,56.31825256,
598,56.22537613,
596,56.10865402,
594,56.09753799,
592,55.95924759,
590,55.84740067,
588,55.8743782,
586,55.71759415,
584,55.6339035,
582,55.6004715,
580,55.49180984,
578,55.47622299,
576,55.39406967,
574,55.31879807,
572,55.25317383,
570,55.28044128,
568,55.17193222,
566,55.14368439,
564,55.05306625,
562,54.98989105,
560,54.96211243,
558,55.00773239,
556,54.89154434,
554,54.92102051,
552,54.86369705,
550,54.8449173,
548,54.83519363,
546,54.79494858,
544,54.8014946,
542,54.78020859,
540,54.78484726,
538,54.77478409,
536,54.84182358,
534,54.80708313,
532,54.86700058,
530,54.90166473,
528,54.94589996,
526,54.92689133,
524,55.03526306,
522,55.13327026,
520,55.18301773,
518,55.13752747,
516,55.29769516,
514,55.39276123,
512,55.56187057,
510,55.74541092,
508,55.75926208,
506,55.99143982,
504,55.98748779,
502,56.24079132,
500,56.39233398,
498,56.57284164,
496,56.64936829,
494,56.90140533,
492,57.07447052,
490,57.28038025,
488,57.46287155,
486,57.76660538,
484,57.98287201,
482,58.25615692,
480,58.51418304,
478,58.81339264,
476,59.07209396,
474,59.3241806,
472,59.58857727,
470,59.91079712,
468,60.20199203,
466,60.51784897,
464,60.86820984,
462,61.30750275,
460,61.56256104,
458,61.87313843,
456,62.23644638,
454,62.60252762,
452,62.99879456,
450,63.40594482,
448,63.7384758,
446,64.14564514,
444,64.55002594,
442,64.97442627,
440,65.23142242,
438,65.61531067,
436,66.23734283,
434,66.52038574,
432,66.78946686,
430,67.23448944,
428,67.64474487,
426,68.01644897,
424,68.64220428,
422,68.94363403,
420,69.22120667,
418,69.3385849,
416,69.7397995,
414,70.25450134,
412,70.33808899,
410,71.02731323,
408,70.89636993,
406,71.53507233,
404,71.80039978,
402,71.87929535,
400,72.81808472,
398,72.61728668,
396,72.93553925,
394,73.02060699,
392,73.40589142,
390,73.33844757,
388,73.41765594,
386,73.33955383,
384,73.32943726,
382,73.76473999,
380,74.01976776,
378,73.30815125,
376,72.48830414,
374,73.85121918,
372,73.37007141,
370,71.90555573,
368,72.35977936,
366,73.31665802,
364,72.45802307,
362,71.40142059,
360,72.09465027,
358,70.80628967,
356,70.21801758,
354,69.05976868,
352,69.51402283,
350,68.4140625,
348,59.37761688,
346,59.3804245,
344,57.64621353,
342,60.10396957,
340,63.6904068,
338,61.24365234,
336,59.34395599,
334,58.74971008,
332,60.95682907,
330,61.1377182,
328,57.57457733,
326,60.72198105,
324,55.39668274,
322,56.44845963,
320,52.07234573,
318,51.22429657,
316,50.25114441,
314,48.1455574,
312,46.5983963,
310,46.82027435,
308,42.64513397,
306,39.93473434,
304,36.46915436,
302,36.44952393,
300,35.51937103,

File: dft_seedlayer_screen/data/TR_20260820/raw/1-4R.csv
sample6R,,
Wavelength (nm),%R,
850,30.13956833,
848,29.9581356,
846,29.90994453,
844,30.14506721,
842,29.81569481,
840,29.79303551,
838,29.39026642,
836,28.9503212,
834,29.2021389,
832,29.50387955,
830,29.11812973,
828,28.99238396,
826,28.87477493,
824,28.84094429,
822,28.61388016,
820,28.59837151,
818,28.15613747,
816,28.95321274,
814,28.4445858,
812,28.4168396,
810,28.20846748,
808,28.82501411,
806,28.3969574,
804,28.19207954,
802,28.34091759,
800,27.97576714,
798,28.0125103,
796,27.93827438,
794,27.71474457,
792,27.61291504,
790,27.72298241,
788,27.22506905,
786,27.37188721,
784,27.33699608,
782,27.25054932,
780,27.17443466,
778,26.97459221,
776,26.83287621,
774,26.80924797,
772,26.83030701,
770,26.56560898,
768,26.69074249,
766,26.59722519,
764,26.62340736,
762,26.30043602,
760,26.22818375,
758,26.12998772,
756,26.03833008,
754,26.10957336,
752,25.99451447,
750,25.83769035,
748,25.76389694,
746,25.72815323,
744,25.48035431,
742,25.46363449,
740,25.45424461,
738,25.23088837,
736,25.30535507,
734,25.2222805,
732,25.04477501,
730,25.09937286,
728,24.84909821,
726,24.79445267,
724,24.75475121,
722,24.63953972,
720,24.57365036,
718,24.49912643,
716,24.2625618,
714,24.18773651,
712,24.17228317,
710,23.99693489,
708,23.94203758,
706,23.90898705,
704,23.85187531,
702,23.65371704,
700,23.58135414,
698,23.65427589,
696,23.4122982,
694,23.47616005,
692,23.3391037,
690,23.25285339,
688,23.13202286,
686,22.98000717,
684,22.96728516,
682,22.84224701,
680,22.78974342,
678,22.72494698,
676,22.61556816,
674,22.47944832,
672,22.47121429,
670,22.46734047,
668,22.25048447,
666,22.13562012,
664,21.95320892,
662,22.06450653,
660,21.94841766,
658,21.79494858,
656,21.67963219,
654,21.61945152,
652,21.49492836,
650,21.43261337,
648,21.36424637,
646,21.35907555,
644,21.17886162,
642,21.08055878,
640,21.00488472,
638,20.89023209,
636,20.87134552,
634,20.66904449,
632,20.64936256,
630,20.52106857,
628,20.43149757,
626,20.39463234,
624,20.35474205,
622,20.25390625,
620,20.1436348,
618,20.06005287,
616,19.96952057,
614,19.84508514,
612,19.68608856,
610,19.64997673,
608,19.6073761,
606,19.59481049,
604,19.39868355,
602,19.30380821,
600,19.26850891,
598,19.14000702,
596,19.13539124,
594,18.95363998,
592,18.90622139,
590,18.81488991,
588,18.6773243,
586,18.67241096,
584,18.59575272,
582,18.44212151,
580,18.43700409,
578,18.3375473,
576,18.27855873,
574,18.16389465,
572,18.16578484,
570,18.02560425,
568,17.90363121,
566,17.75525665,
564,17.71794319,
562,17.65125656,
560,17.58914375,
558,17.50916481,
556,17.40822029,
554,17.27821159,
552,17.25279045,
550,17.21468735,
548,17.09413147,
546,17.03471565,
544,16.94530869,
542,16.82187462,
540,16.74067307,
538,16.64474297,
536,16.58610916,
534,16.49814224,
532,16.53811264,
530,16.38941383,
528,16.30957603,
526,16.26132202,
524,16.19479942,
522,16.07808495,
520,15.9538641,
518,15.82244301,
516,15.7782402,
514,15.78953552,
512,15.71441174,
510,15.73701096,
508,15.5704174,
506,15.59445095,
504,15.48578548,
502,15.4349966,
500,15.29882526,
498,15.13898945,
496,15.08674812,
494,15.13333607,
492,15.08935356,
490,15.06212234,
488,14.91644859,
486,14.7986784,
484,14.833498,
482,14.83394051,
480,14.64873123,
478,14.71784115,
476,14.45898724,
474,14.35473824,
472,14.40649891,
470,14.28369141,
468,14.37182426,
466,14.39347458,
464,14.20389366,
462,14.22158337,
460,14.1675396,
458,14.06167316,
456,14.21379757,
454,13.81543255,
452,13.97479916,
450,13.76543236,
448,13.90596199,
446,13.71168804,
444,13.65374947,
442,13.64810467,
440,13.79235363,
438,13.69233894,
436,13.58197212,
434,13.41974926,
432,13.7191658,
430,13.41335297,
428,13.56228733,
426,13.34296799,
424,13.45479679,
422,13.55013657,
420,13.30116367,
418,13.05658627,
416,12.89207172,
414,13.03173923,
412,13.20933723,
410,12.85551357,
408,13.01430893,
406,12.99231815,
404,13.07104111,
402,13.23620224,
400,13.13999271,
398,13.325037,
396,12.85510063,
394,12.38359547,
392,12.51157856,
390,13.04412174,
388,12.86178207,
386,12.01422882,
384,12.37683296,
382,13.23030281,
380,13.43990898,
378,12.62823772,
376,13.08787632,
374,12.24390125,
372,12.16437626,
370,12.43658066,
368,12.88387203,
366,13.00503445,
364,12.61725998,
362,13.04804802,
360,13.40613556,
358,13.96765137,
356,13.67486095,
354,13.75290585,
352,14.27359867,
350,11.73766518,
