Repository: jjoono/OLED-

# Ag seed layer screening — DFT + optics

6~15 nm 열증착 Ag를 island 없이 균일하게 올릴 seed layer를 DFT로 사전 선별하고,
그 전극의 광학(투과/반사/흡수)을 정량화하는 프로젝트.

인수인계 문서는 **`HANDOFF.md`** 를 먼저 읽을 것. 이 README는 저장소 구조만 설명한다.

## 문서

| 파일 | 내용 |
|---|---|
| `HANDOFF.md` | 프로젝트 전체 인수인계 (방법론·확정결과·다음단계) |
| `REPORT.md` | 1차 스크리닝 정식 보고서 (p-bPPhenB / HATCN / MoOx / LiF / TPBi) |
| `REPORT2_beyond_hatcn.md` | 2차: "HATCN을 넘는 seed가 있는가" 전수 스크리닝 결론 |
| `LIT_NOTES_beyond_hatcn.md` | 문헌 신규성 판정 노트 (Park & Suh 2018 선행 반영한 정정 포함) |
| `PRIOR_STACKS_HATCN_Ag.md` | HATCN–Ag 계면 선행 스택 목록 + 리뷰어 방어 논리 |

## 스크립트 (`scripts/`, 번호 = 작업 순서)

- `01`–`17` : 1차 DFT 스크리닝 파이프라인 (RDKit → GFN2-xTB → PBE-D3BJ/def2-SVP CP)
- `18`–`21`, `28`–`29` : TMM 광학 (Ag 투과/반사/흡수, 측정 nk, MgAg, 크랙)
- `22`–`27` : AlOx, 확산장벽
- `30`–`31` : 2차 스크리닝 (CuI/CuSCN/포스핀옥사이드/BTD/트리아진/티오펜, Cu 금속사이트)
- `32`–`33` : 금속 seed(Al/Au) 흡수 페널티, 투과도 검증 (독립 TMM 2종 교차검증)
- `34` : HATCN 30nm 거칠기·크랙 시나리오 광학
- `35` : SEM 텍스처 정량분석 (로컬 실행용)

## 결과

- `runs/*.json` — 개별 계산 결과 (스캔 전곡선 포함)
- `ALL_RESULTS.json` — 1차 통합
- `runs/xtb/*/xtbopt.xyz` — xTB 최적화 최종 구조
- `structures/*.xyz` — 최적화 구조 (48+)
- `optics/` — TMM 그래프·CSV
- `structures_viewer.html` — 인터랙티브 3D 뷰어

psi4 원시 로그(`psi4_*.out`, 총 7MB)와 xTB 스크래치는 용량 문제로 미포함.
스크립트를 재실행하면 동일하게 재생성된다.

## 환경 재구축

```bash
conda create -n qc -c conda-forge python=3.11 psi4 xtb ase rdkit scipy \
    openpyxl matplotlib simple-dftd3 dftd3-python requests pypdf
```

검증됨: psi4 1.11, xtb 6.7.1, ase 3.29.0, rdkit 2026.03.4.

## 핵심 결과 요약

Ag 결합에너지 E_b (eV, PBE-D3BJ/def2-SVP, counterpoise):

```
청정Al 2.24 > Ag-Au 2.14 > Ag-Cu 1.93 > Ag-Ag 1.86 > ZnS 1.60
  > HATCN 1.03 > F4TCNQ 0.97 > Cs2CO3 0.90 > TPBi 0.89 > p-bPPhenB 0.87
  > CuI(Cu site) 0.82 > B3PyMPM 0.63 > CuSCN(Cu) 0.57 > Bphen 0.49
  > MoOx결손 0.44 > AlOx 0.42 > s-triazine 0.29 > MoO3 0.28 = BTD 0.28
  > TCTA 0.28 > Me3PO 0.25 = LiF 0.25 = TAPC 0.25 > CuI(I) 0.22
  > Liq 0.17 = thiophene 0.17 > CuSCN(S/N) 0.14/0.10
```

- 증착 가능·투명·비산화 재료 중 **HATCN(1.03 eV)을 넘는 것은 없다**.
  더 강한 두 채널(금속-금속, 설파이드)은 각각 산화 취약(Al→AlOx 0.42)과
  선행보고(ZnS, Kim AFM 2015)로 막혀 있다.
- 금속 seed의 광학 대가: 흡수 구동인자 Im(eps)=2nk 가 Ag 0.43 / Au 2.56 / Al 12.8 (550nm).
  캡핑 포함 상대투과도(Ag 9nm 기준): HATCN 99.0% / Au 2nm 94.4% / Al 1nm 86.4%.

File: dft_seedlayer_screen/data/TR_20260820/ALL_SAMPLES_TRA.csv (part 1 of 3)
wavelength_nm,HATCN5_Ag4_T_pct,HATCN5_Ag4_Rmeas_pct,HATCN5_Ag4_Rcorr_pct,HATCN5_Ag4_A_pct,HATCN5_Ag5_T_pct,HATCN5_Ag5_Rmeas_pct,HATCN5_Ag5_Rcorr_pct,HATCN5_Ag5_A_pct,HATCN5_Ag6_T_pct,HATCN5_Ag6_Rmeas_pct,HATCN5_Ag6_Rcorr_pct,HATCN5_Ag6_A_pct,HATCN5_Ag7_T_pct,HATCN5_Ag7_Rmeas_pct,HATCN5_Ag7_Rcorr_pct,HATCN5_Ag7_A_pct,HATCN5_Ag8_T_pct,HATCN5_Ag8_Rmeas_pct,HATCN5_Ag8_Rcorr_pct,HATCN5_Ag8_A_pct,HATCN5_Ag10_T_pct,HATCN5_Ag10_Rmeas_pct,HATCN5_Ag10_Rcorr_pct,HATCN5_Ag10_A_pct,HATCN5_Ag12_T_pct,HATCN5_Ag12_Rmeas_pct,HATCN5_Ag12_Rcorr_pct,HATCN5_Ag12_A_pct,MoOx5_bare_T_pct,MoOx5_bare_Rmeas_pct,MoOx5_bare_Rcorr_pct,MoOx5_bare_A_pct,MoOx5_Ag4_T_pct,MoOx5_Ag4_Rmeas_pct,MoOx5_Ag4_Rcorr_pct,MoOx5_Ag4_A_pct,MoOx5_Ag5_T_pct,MoOx5_Ag5_Rmeas_pct,MoOx5_Ag5_Rcorr_pct,MoOx5_Ag5_A_pct,MoOx5_Ag6_T_pct,MoOx5_Ag6_Rmeas_pct,MoOx5_Ag6_Rcorr_pct,MoOx5_Ag6_A_pct,MoOx5_Ag7_T_pct,MoOx5_Ag7_Rmeas_pct,MoOx5_Ag7_Rcorr_pct,MoOx5_Ag7_A_pct,MoOx5_Ag8_T_pct,MoOx5_Ag8_Rmeas_pct,MoOx5_Ag8_Rcorr_pct,MoOx5_Ag8_A_pct,MoOx5_Ag10_T_pct,MoOx5_Ag10_Rmeas_pct,MoOx5_Ag10_Rcorr_pct,MoOx5_Ag10_A_pct,MoOx5_Ag12_T_pct,MoOx5_Ag12_Rmeas_pct,MoOx5_Ag12_Rcorr_pct,MoOx5_Ag12_A_pct
850,57.4360,19.6047,19.8302,22.7338,59.7473,25.8595,26.1036,14.1492,58.1212,30.1396,30.3705,11.5083,52.9713,39.5196,39.7115,7.3172,45.3587,46.9479,47.0885,7.5527,39.5999,53.6326,53.7398,6.6604,30.3284,63.6517,63.7146,5.9570,,,,,61.5234,14.0798,14.3385,24.1380,61.0605,14.8940,15.1489,23.7906,60.1905,17.0161,17.2638,22.5457,60.2281,24.1993,24.4472,15.3247,46.8975,31.3300,31.4804,21.6220,41.4082,39.6813,39.7985,18.7933,,,,
848,57.5433,19.4756,19.7020,22.7548,59.8248,25.7105,25.9552,14.2200,58.5056,29.9581,30.1922,11.3022,53.0340,39.1106,39.3029,7.6631,45.7182,47.3429,47.4858,6.7959,39.5421,53.1638,53.2707,7.1872,29.6458,63.7490,63.8091,6.5450,,,,,61.5028,13.5904,13.8490,24.6482,60.8553,14.8519,15.1051,24.0397,59.9101,17.0147,17.2601,22.8298,60.5269,24.0305,24.2810,15.1921,47.5419,31.1515,31.3060,21.1521,41.2904,39.5505,39.6671,19.0425,,,,
846,57.4561,19.7878,20.0135,22.5304,59.5997,25.6973,25.9402,14.4601,58.3008,29.9099,30.1423,11.5568,52.7349,38.9638,39.1539,8.1112,45.5100,46.9912,47.1328,7.3572,39.8505,52.9010,53.0095,7.1399,30.4588,63.3879,63.4513,6.0899,,,,,61.7683,13.7196,13.9805,24.2512,61.0421,14.9552,15.2099,23.7479,60.7587,16.9746,17.2270,22.0144,60.5794,24.1499,24.4008,15.0198,47.9792,30.6495,30.8069,21.2139,41.7012,39.6532,39.7721,18.5266,,,,
844,57.6354,19.6788,19.9060,22.4586,60.1584,25.7277,25.9752,13.8664,58.5247,30.1451,30.3793,11.0960,53.5005,39.4237,39.6194,6.8801,46.4392,46.8369,46.9844,6.5765,40.0253,53.0226,53.1322,6.8425,30.5820,63.4650,63.5289,5.8890,,,,,61.7537,13.9236,14.1844,24.0619,61.0092,15.2940,15.5485,23.4423,60.3688,17.2714,17.5206,22.1107,60.1139,23.8837,24.1308,15.7552,47.8174,30.9880,31.1444,21.0382,41.6712,39.5059,39.6247,18.7041,,,,
842,57.6784,19.3798,19.6073,22.7143,60.4259,25.7468,25.9965,13.5776,58.5595,29.8157,30.0502,11.3903,53.6454,38.7075,38.9043,7.4503,45.8832,46.8992,47.0432,7.0737,40.0178,52.8544,52.9639,7.0183,31.0950,63.0845,63.1506,5.7544,,,,,62.0294,14.1969,14.4600,23.5106,60.8967,15.1131,15.3667,23.7366,60.3467,17.1437,17.3928,22.2605,60.3017,24.2676,24.5163,15.1820,47.8736,30.8188,30.9755,21.1509,41.7256,39.2867,39.4058,18.8686,,,,
840,57.5528,19.9184,20.1449,22.3022,60.2950,25.5368,25.7854,13.9195,58.8419,29.7930,30.0298,11.1282,53.4534,38.4916,38.6870,7.8596,45.7869,46.6096,46.7530,7.4601,40.5778,52.5527,52.6653,6.7569,30.2837,63.1238,63.1865,6.5298,,,,,61.8686,13.8230,14.0848,24.0466,61.1063,15.3471,15.6025,23.2913,60.2085,17.2546,17.5025,22.2890,60.3677,23.9722,24.2214,15.4109,47.6022,30.4730,30.6280,21.7698,41.6325,39.0223,39.1409,19.2266,,,,
838,57.3569,19.3884,19.6134,23.0298,59.9480,25.2623,25.5081,14.5439,58.3251,29.3903,29.6229,12.0520,53.0765,38.0719,38.2646,8.6589,45.4796,45.7766,45.9181,8.6023,40.1097,52.0300,52.1400,7.7503,30.6570,63.3639,63.4282,5.9149,,,,,60.6098,13.7005,13.9517,25.4385,60.9302,14.9094,15.1633,23.9065,60.2033,17.1006,17.3485,22.4483,60.2065,24.5550,24.8030,14.9905,47.3131,30.9220,31.0751,21.6118,42.3784,38.6217,38.7445,18.8771,,,,
836,57.5322,19.3507,19.5771,22.8907,60.1575,25.5694,25.8169,14.0256,58.6271,28.9503,29.1854,12.1874,53.4787,38.5216,38.7172,7.8041,45.7862,46.7416,46.8850,7.3288,40.6724,52.3699,52.4831,6.8446,30.5450,62.7633,62.8271,6.6279,,,,,61.5199,13.9864,14.2453,24.2348,60.9859,14.9656,15.2200,23.7940,59.9602,17.1768,17.4227,22.6171,60.4207,23.8830,24.1328,15.4466,47.6012,30.7894,30.9444,21.4544,42.3145,38.8543,38.9768,18.7087,,,,
834,57.6388,19.3015,19.5287,22.8324,60.3025,25.5623,25.8110,13.8865,58.7009,29.2021,29.4379,11.8613,53.5223,38.3231,38.5191,7.9586,46.0050,45.9500,46.0948,7.9003,39.8198,51.9602,52.0687,8.1115,30.8424,62.2172,62.2823,6.8753,,,,,61.3692,13.8322,14.0898,24.5410,60.9189,15.0454,15.2993,23.7819,60.3605,16.5749,16.8241,22.8153,60.9142,23.5744,23.8283,15.2575,47.8727,30.5518,30.7086,21.4188,42.2723,38.4278,38.5501,19.1776,,,,
832,57.6455,20.2105,20.4379,21.9166,60.2865,25.0887,25.3374,14.3762,58.9352,29.5039,29.7415,11.3233,53.5650,38.0835,38.2798,8.1552,46.1728,46.0628,46.2086,7.6186,40.5882,52.2766,52.3893,7.0225,31.4053,62.5642,62.6317,5.9630,,,,,61.4804,13.8993,14.1579,24.3617,61.1647,14.8428,15.0987,23.7365,60.1865,16.3415,16.5894,23.2241,60.5460,23.9126,24.1634,15.2905,48.1386,30.3329,30.4915,21.3699,41.6509,38.8106,38.9293,19.4198,,,,
830,57.5491,19.4582,19.6848,22.7661,60.4132,25.3469,25.5966,13.9902,58.9586,29.1181,29.3560,11.6854,53.7422,37.5418,37.7394,8.5184,46.0637,46.2894,46.4345,7.5017,40.5312,51.7096,51.8220,7.6469,30.9543,62.4299,62.4954,6.5503,,,,,61.2038,13.5172,13.7735,25.0227,61.1399,14.7465,15.0023,23.8578,59.9901,17.1308,17.3770,22.6329,60.7264,23.9784,24.2307,15.0429,47.8961,30.8879,31.0449,21.0590,42.3619,38.3329,38.4557,19.1824,,,,
828,57.8933,19.8453,20.0746,22.0321,60.3738,25.0993,25.3487,14.2776,58.8316,28.9924,29.2292,11.9392,54.0118,38.3234,38.5230,7.4652,46.6635,45.1108,45.2598,8.0767,40.4928,52.3036,52.4158,7.0914,31.3838,62.0457,62.1131,6.5031,,,,,61.7982,13.7084,13.9697,24.2320,60.9215,15.0169,15.2708,23.8077,60.3324,16.4174,16.6665,23.0011,61.0297,24.1203,24.3751,14.5952,47.6295,31.2200,31.3752,20.9952,42.2696,37.8807,38.0030,19.7275,,,,
826,58.0531,19.6165,19.8471,22.0998,60.6714,25.2114,25.4633,13.8653,58.9230,28.8748,29.1124,11.9646,54.1475,38.1462,38.3468,7.5057,45.9168,45.7859,45.9302,8.1530,41.0540,52.1488,52.2641,6.6820,31.7028,62.5959,62.6647,5.6325,,,,,61.4739,13.9979,14.2565,24.2696,61.0407,15.0454,15.3004,23.6588,60.1754,16.7473,16.9951,22.8295,60.9541,23.5726,23.8268,15.2191,47.8717,30.7661,30.9230,21.2054,42.3271,37.9346,38.0572,19.6156,,,,
824,57.6874,19.4909,19.7187,22.5939,60.7005,24.9278,25.1799,14.1196,59.0184,28.8409,29.0793,11.9023,53.5555,37.4226,37.6189,8.8257,46.6276,45.7191,45.8678,7.5045,41.1845,51.3278,51.4438,7.3716,31.9420,61.8213,61.8912,6.1668,,,,,61.4554,13.6548,13.9133,24.6313,60.8090,14.9300,15.1830,24.0079,60.3412,16.8222,17.0714,22.5874,60.8702,23.3395,23.5931,15.5367,47.9559,30.4317,30.5891,21.4550,42.8965,38.0126,38.1385,18.9649,,,,
822,57.9462,19.7355,19.9653,22.0885,60.7556,24.8661,25.1187,14.1257,59.2392,28.6139,28.8541,11.9067,54.0111,37.2853,37.4849,8.5039,47.2890,45.5195,45.6726,7.0384,41.2055,50.5846,50.7008,8.0938,31.7881,62.6060,62.6751,5.5368,,,,,61.4950,14.1339,14.3928,24.1122,60.8714,14.7422,14.9958,24.1328,60.5127,16.8310,17.0816,22.4057,61.1199,23.7320,23.9877,14.8924,47.8629,29.8756,30.0324,22.1048,42.1452,38.4518,38.5734,19.2814,,,,
820,57.8860,19.4858,19.7151,22.3989,60.7959,24.9054,25.1584,14.0457,59.1106,28.5984,28.8375,12.0519,54.4999,36.8850,37.0883,8.4118,46.8168,45.3073,45.4573,7.7259,41.2291,51.6246,51.7410,7.0300,31.9425,61.8027,61.8725,6.1850,,,,,61.0481,14.0884,14.3435,24.6084,60.9266,14.9749,15.2290,23.8445,60.1536,16.7218,16.9694,22.8770,61.2063,23.3180,23.5744,15.2193,47.9250,30.4632,30.6204,21.4546,43.1065,38.0868,38.2140,18.6796,,,,
818,57.8409,19.2868,19.5158,22.6433,60.9651,24.7207,24.9751,14.0597,59.5102,28.1561,28.3986,12.0913,54.8038,37.5301,37.7357,7.4604,46.9288,45.2675,45.4182,7.6530,41.2452,51.1209,51.2373,7.5175,31.7387,61.7776,61.8466,6.4147,,,,,62.2201,13.5808,13.8458,23.9341,61.0577,14.7588,15.0140,23.9284,60.1524,16.1401,16.3878,23.4599,60.9955,22.9710,23.2257,15.7788,47.6364,30.0464,30.2018,22.1619,43.0586,37.6773,37.8042,19.1373,,,,
816,57.9155,19.9272,20.1568,21.9277,60.6610,24.8258,25.0777,14.2613,59.3047,28.9532,29.1940,11.5014,54.2610,37.4105,37.6120,8.1270,47.5647,45.1003,45.2552,7.1801,41.9190,50.6065,50.7268,7.3543,32.3300,60.9849,61.0564,6.6136,,,,,61.2845,14.2658,14.5229,24.1926,61.0949,15.2643,15.5198,23.3852,60.7288,16.8617,17.1142,22.1571,61.1852,23.3185,23.5748,15.2400,48.2292,30.5372,30.6964,21.0744,43.1363,37.4627,37.5900,19.2736,,,,
814,57.9042,19.7098,19.9394,22.1564,61.4934,24.9479,25.2068,13.2999,59.6113,28.4446,28.6879,11.7009,55.4557,37.9895,38.2000,6.3443,47.0854,45.1749,45.3267,7.5878,42.0988,50.7418,50.8631,7.0380,32.0391,61.3932,61.4635,6.4974,,,,,61.3297,14.3531,14.6106,24.0596,61.1704,15.2798,15.5360,23.2936,60.3329,16.7788,17.0280,22.6391,60.9763,23.0018,23.2563,15.7673,48.1444,30.7770,30.9356,20.9199,43.4150,37.7886,37.9177,18.6674,,,,
812,58.0161,19.2204,19.4509,22.5330,61.1255,24.9388,25.1946,13.6799,59.9992,28.4168,28.6633,11.3374,54.8237,37.5167,37.7225,7.4538,47.8549,44.4382,44.5950,7.5501,42.2909,50.9087,51.0312,6.6779,32.0596,61.5435,61.6139,6.3266,,,,,61.7810,13.7749,14.0362,24.1828,60.8144,15.1578,15.4110,23.7745,60.6042,16.7414,16.9928,22.4029,61.0575,22.8043,23.0595,15.8830,47.7055,30.6779,30.8337,21.4608,43.0325,38.0425,38.1693,18.7983,,,,
810,58.1758,19.8110,20.0427,21.7814,61.1575,24.4647,24.7208,14.1217,59.7225,28.2085,28.4527,11.8248,54.5407,37.2789,37.4826,7.9767,47.4695,44.5101,44.6644,7.8662,42.3877,51.0013,51.1243,6.4879,32.6347,61.1723,61.2452,6.1201,,,,,61.7441,13.3985,13.6596,24.5963,60.6092,15.0829,15.3344,24.0564,60.2502,16.2280,16.4766,23.2733,60.8903,22.6038,22.8577,16.2520,47.6092,30.5121,30.6673,21.7235,43.5481,37.0606,37.1905,19.2614,,,,
808,57.7656,19.3871,19.6157,22.6187,61.0803,24.6555,24.9110,14.0088,59.5972,28.8250,29.0683,11.3345,54.6944,36.9967,37.2015,8.1041,47.4528,44.4711,44.6253,7.9219,42.4220,50.5557,50.6789,6.8991,32.2847,61.3302,61.4016,6.3137,,,,,61.7329,13.9634,14.2244,24.0427,60.7621,15.0985,15.3513,23.8866,60.2331,16.8785,17.1270,22.6399,61.1755,23.1617,23.4180,15.4066,48.4279,30.6733,30.8339,20.7382,43.3327,37.3658,37.4943,19.1730,,,,
806,57.9729,19.0699,19.3000,22.7270,61.4793,24.6866,24.9455,13.5752,60.0659,28.3970,28.6441,11.2901,55.1913,36.5924,36.8010,8.0077,48.2036,44.1492,44.3083,7.4881,42.0461,50.3312,50.4523,7.5016,32.8001,60.9860,61.0597,6.1403,,,,,61.2655,13.6971,13.9542,24.7803,60.8268,14.8034,15.0568,24.1163,60.3938,16.9195,17.1693,22.4369,61.3017,22.8286,23.0860,15.6123,48.4202,30.1627,30.3233,21.2565,43.4705,37.0330,37.1625,19.3671,,,,
804,58.3223,19.0987,19.3316,22.3460,61.2434,24.8931,25.1500,13.6066,60.1631,28.1921,28.4400,11.3968,55.2883,37.2263,37.4357,7.2760,48.1483,44.6811,44.8399,7.0119,42.3330,50.9540,51.0767,6.5902,33.1649,61.0293,61.1047,5.7304,,,,,60.9964,14.0698,14.3246,24.6790,61.0820,14.8731,15.1286,23.7894,60.4109,17.2515,17.5015,22.0877,61.6492,22.5628,22.8231,15.5277,47.7227,30.4589,30.6149,21.6624,43.9723,37.9822,38.1147,17.9131,,,,
802,58.3626,19.0494,19.2827,22.3548,61.4825,24.5142,24.7732,13.7444,59.8250,28.3409,28.5861,11.5889,55.3755,36.8606,37.0707,7.5538,47.7639,44.3262,44.4824,7.7537,42.3426,50.4333,50.5561,7.1013,32.8660,60.6006,60.6746,6.4594,,,,,61.1532,14.1157,14.3719,24.4750,60.8594,15.0659,15.3196,23.8210,59.8885,16.6679,16.9136,23.1979,62.1328,22.7898,23.0543,14.8129,48.6339,30.2776,30.4396,20.9265,44.1963,37.6729,37.8067,17.9970,,,,
800,58.1276,19.0870,19.3185,22.5539,61.5171,24.2747,24.5339,13.9490,60.2134,27.9758,28.2241,11.5625,55.4204,36.0334,36.2438,8.3358,48.6983,44.2429,44.4054,6.8963,41.7444,49.6331,49.7525,8.5031,32.6979,60.5215,60.5948,6.7073,,,,,60.6742,13.8584,14.1106,25.2152,60.6156,14.9949,15.2466,24.1378,60.3853,16.3403,16.5901,23.0246,61.6984,22.8260,23.0868,15.2148,48.6275,30.3580,30.5200,20.8525,43.5186,37.0010,37.1308,19.3506,,,,
798,58.5764,18.9981,19.2332,22.1904,61.6726,24.2336,24.4942,13.8333,60.4772,28.0125,28.2631,11.2597,55.8815,36.4157,36.6296,7.4889,48.5430,43.8756,44.0370,7.4200,43.3671,50.0062,50.1351,6.4978,33.1385,60.3377,60.4129,6.4486,,,,,61.0908,13.9295,14.1852,24.7239,60.7484,14.9501,15.2029,24.0487,60.0607,16.7559,17.0031,22.9363,61.5686,22.4629,22.7226,15.7087,48.3814,29.9404,30.1008,21.5178,44.0655,36.8966,37.0296,18.9048,,,,
796,58.5699,18.8073,19.0423,22.3877,61.6410,23.8917,24.1521,14.2069,60.4602,27.9383,28.1887,11.3510,55.7482,36.2948,36.5078,7.7440,49.0838,43.8562,44.0213,6.8949,43.0088,50.1999,50.3267,6.6646,33.2832,60.2560,60.3320,6.3849,,,,,60.7016,13.6477,13.9001,25.3983,60.8591,14.9243,15.1780,23.9628,60.0081,16.0028,16.2495,23.7424,61.0382,22.4791,22.7344,16.2274,48.2399,29.6400,29.7994,21.9607,44.0466,37.2035,37.3365,18.6170,,,,
794,58.6435,19.0947,19.3303,22.0261,61.7374,24.2265,24.4877,13.7749,60.8196,27.7147,27.9682,11.2122,56.2392,35.8372,36.0539,7.7069,49.1013,43.6013,43.7665,7.1323,43.2310,49.7573,49.8854,6.8836,33.3907,60.2111,60.2875,6.3218,,,,,60.7999,13.9927,14.2460,24.9541,60.9769,14.7725,15.0273,23.9958,60.0960,16.7711,17.0186,22.8854,61.4704,22.5156,22.7745,15.7551,48.5715,29.5732,29.7349,21.6936,44.4135,36.5060,36.6412,18.9453,,,,
792,58.5468,18.8819,19.1168,22.3364,61.7472,23.7478,24.0091,14.2437,60.8227,27.6129,27.8664,11.3108,55.7754,35.8239,36.0371,8.1876,48.8105,43.2088,43.3721,7.8174,43.0178,49.6174,49.7442,7.2380,33.5042,59.6384,59.7154,6.7804,,,,,61.1683,13.6947,13.9511,24.8806,60.9445,14.6320,14.8865,24.1690,59.9640,16.3573,16.6038,23.4323,61.2030,21.8638,22.1205,16.6765,48.3183,29.7914,29.9514,21.7303,44.0386,36.4816,36.6145,19.3469,,,,
790,58.8465,18.8308,19.0681,22.0854,62.0413,23.8424,24.1062,13.8526,60.9219,27.7230,27.9774,11.1007,56.3826,35.9443,36.1622,7.4552,49.1090,43.6146,43.7799,7.1111,43.9025,49.0709,49.2030,6.8945,33.9599,59.2574,59.3365,6.7037,,,,,60.9820,14.0516,14.3065,24.7115,60.8588,14.6934,14.9473,24.1939,60.2084,16.2992,16.5477,23.2440,61.4660,22.1329,22.3919,16.1421,48.3910,29.5293,29.6898,21.9192,44.2738,36.5391,36.6734,19.0528,,,,
788,58.8034,18.9155,19.1525,22.0441,61.9455,23.8761,24.1392,13.9153,61.0014,27.2251,27.4801,11.5184,56.1102,35.5198,35.7356,8.1542,49.4175,43.1042,43.2716,7.3109,43.6460,48.9663,49.0969,7.2572,33.7378,59.3721,59.4501,6.8121,,,,,60.8167,13.7607,14.0142,25.1691,60.8471,14.6093,14.8631,24.2898,59.7361,16.1728,16.4174,23.8464,61.0470,22.0361,22.2916,16.6614,48.2794,29.0848,29.2446,22.4760,44.4478,35.9647,36.1001,19.4521,,,,
786,58.9849,18.7268,18.9653,22.0498,62.1840,23.9899,24.2550,13.5610,61.2728,27.3719,27.6293,11.0979,56.4895,35.6196,35.8383,7.6721,49.6225,43.0622,43.2310,7.1466,43.8372,49.3363,49.4681,6.6948,34.2450,60.0264,60.1068,5.6482,,,,,61.3647,13.9485,14.2067,24.4286,61.0338,14.9479,15.2033,23.7629,60.1386,16.4662,16.7141,23.1472,61.1215,22.2784,22.5345,16.3440,48.2220,29.3307,29.4901,22.2879,44.8751,36.1356,36.2737,18.8513,,,,
784,58.8501,18.7458,18.9832,22.1667,61.9742,23.4937,23.7570,14.2688,61.1972,27.3370,27.5938,11.2090,56.3765,35.1477,35.3656,8.2579,49.2124,42.9199,43.0859,7.7017,43.9154,49.1129,49.2452,6.8395,34.3426,59.5462,59.6271,6.0303,,,,,61.0557,13.5649,13.8205,25.1238,60.7109,14.6919,14.9446,24.3445,59.7150,16.3864,16.6308,23.6541,61.1672,22.2459,22.5024,16.3304,48.3645,29.3007,29.4610,22.1745,44.8095,35.7862,35.9239,19.2666,,,,
782,59.2718,18.9868,19.2277,21.5005,62.2266,23.7354,24.0009,13.7725,61.3331,27.2505,27.5085,11.1584,56.8338,35.2425,35.4640,7.7022,49.6900,42.7535,42.9228,7.3872,44.3569,48.6729,48.8078,6.8353,34.3560,59.3360,59.4169,6.2271,,,,,61.0266,14.0113,14.2667,24.7067,60.8408,14.7124,14.9662,24.1931,59.8858,16.4211,16.6670,23.4472,61.2601,21.8343,22.0916,16.6483,48.2543,29.4032,29.5628,22.1829,44.9312,35.8810,36.0194,19.0494,,,,
780,59.2025,19.1981,19.4384,21.3591,62.4221,23.7246,23.9918,13.5861,61.4937,27.1744,27.4337,11.0725,56.8600,35.3337,35.5554,7.5846,49.9522,42.4557,42.6268,7.4210,44.4698,48.8023,48.9379,6.5923,34.5638,59.1631,59.2450,6.1913,,,,,61.0763,13.8887,14.1445,24.7793,60.9189,14.8605,15.1150,23.9662,60.2104,16.2908,16.5394,23.2502,61.8887,21.8936,22.1563,15.9551,48.2516,29.4361,29.5957,22.1527,45.0133,35.8648,36.0037,18.9829,,,,
778,59.2940,18.7605,19.0016,21.7044,62.5406,23.2956,23.5638,13.8956,61.6584,26.9746,27.2353,11.1063,57.0483,35.2449,35.4681,7.4836,49.9489,42.4011,42.5722,7.4788,44.2737,48.3959,48.5304,7.1960,34.8375,58.9409,59.0241,6.1384,,,,,61.0607,13.8181,14.0738,24.8655,60.7285,14.6658,14.9187,24.3527,59.9426,16.2443,16.4907,23.5667,61.5797,21.7465,22.0066,16.4138,48.5922,29.3369,29.4988,21.9090,45.0415,35.6474,35.7865,19.1720,,,,
776,59.4604,18.6010,18.8435,21.6960,62.5904,23.2908,23.5594,13.8501,61.7135,26.8329,27.0941,11.1924,56.8240,34.9792,35.2007,7.9754,50.1324,42.2490,42.4214,7.4462,44.5295,48.2023,48.3383,7.1322,34.7976,59.1485,59.2316,5.9708,,,,,61.3437,13.9959,14.2540,24.4023,60.8369,14.6298,14.8836,24.2794,59.9065,16.3963,16.6424,23.4511,61.4910,21.4202,21.6795,16.8295,48.5604,29.3269,29.4886,21.9509,45.3875,35.8395,35.9808,18.6317,,,,
774,59.6215,18.8941,19.1379,21.2406,62.5682,23.3611,23.6296,13.8022,61.8108,26.8092,27.0713,11.1179,57.1598,34.7453,34.9694,7.8708,50.4441,42.2057,42.3803,7.1756,44.8449,48.3314,48.4694,6.6857,35.1403,58.8867,58.9714,5.8883,,,,,60.7897,13.8812,14.1347,25.0756,60.8323,14.7067,14.9605,24.2072,59.8003,16.3249,16.5702,23.6295,61.4783,21.5893,21.8486,16.6732,48.5187,29.4480,29.6095,21.8718,45.2584,35.6893,35.8298,18.9118,,,,
772,59.6605,18.8368,19.0810,21.2585,62.4924,23.2810,23.5489,13.9587,61.7478,26.8303,27.0919,11.1604,57.4419,34.8980,35.1243,7.4337,50.4603,42.2884,42.4631,7.0766,45.0219,48.0774,48.2165,6.7616,35.3598,58.8241,58.9099,5.7303,,,,,60.9314,13.6849,13.9396,25.1290,60.7924,14.7795,15.0330,24.1746,59.7734,16.1492,16.3943,23.8323,61.4053,21.5557,21.8144,16.7804,48.4959,29.0243,29.1856,22.3185,45.3512,35.2831,35.4242,19.2246,,,,
770,59.6437,18.4707,18.7147,21.6416,62.6165,23.2641,23.5331,13.8504,61.8170,26.5656,26.8278,11.3552,57.1570,34.4499,34.6740,8.1690,50.6146,41.8269,42.0027,7.3827,44.9967,47.8454,47.9843,7.0189,34.9740,58.5424,58.6264,6.3996,,,,,60.8799,13.8933,14.1476,24.9725,60.8327,14.7282,14.9821,24.1852,59.8549,16.2336,16.4794,23.6657,61.5783,21.5518,21.8120,16.6097,48.6305,29.0201,29.1823,22.1872,45.6027,35.2771,35.4197,18.9776,,,,
768,59.8827,18.7305,18.9765,21.1408,62.8525,23.2041,23.4752,13.6724,62.2087,26.6907,26.9563,10.8351,57.5649,34.3459,34.5733,7.8618,50.7445,42.0545,42.2312,7.0243,45.2909,47.9496,48.0903,6.6188,35.2288,58.5549,58.6401,6.1311,,,,,60.7781,13.9781,14.2316,24.9904,60.9350,14.7916,15.0463,24.0187,59.8259,16.3469,16.5925,23.5816,61.5396,21.3616,21.6215,16.8389,48.6941,29.0167,29.1794,22.1265,45.6856,35.1502,35.2934,19.0210,,,,
766,59.5489,18.6535,18.8968,21.5543,62.7193,22.9404,23.2103,14.0704,62.2192,26.5972,26.8629,10.9179,57.6019,34.1496,34.3773,8.0208,50.6247,41.5903,41.7662,7.6091,45.3346,47.5427,47.6838,6.9816,35.3628,58.2295,58.3153,6.3220,,,,,60.6874,13.8850,14.1378,25.1749,60.5552,14.4552,14.7068,24.7379,59.5082,16.1963,16.4393,24.0525,61.7059,21.1475,21.4088,16.8853,48.6860,28.9627,29.1253,22.1886,45.7151,34.7907,34.9341,19.3508,,,,
764,59.9745,18.6238,18.8706,21.1549,63.0706,23.1601,23.4331,13.4964,62.4032,26.6234,26.8907,10.7061,57.6913,34.2934,34.5219,7.7869,51.1332,41.6458,41.8253,7.0415,45.7329,47.7050,47.8485,6.4186,35.7661,57.8913,57.9791,6.2548,,,,,60.7754,14.0203,14.2738,24.9508,60.7259,14.8777,15.1308,24.1434,60.0485,16.5107,16.7582,23.1933,61.8673,21.2788,21.5415,16.5912,48.9949,29.0603,29.2250,21.7801,46.0803,35.0474,35.1931,18.7265,,,,
762,59.9250,18.4718,18.7183,21.3567,63.1565,23.0387,23.3124,13.5311,62.3024,26.3004,26.5668,11.1308,57.9153,33.9782,34.2084,7.8762,51.3328,41.5432,41.7241,6.9432,45.6856,47.5619,47.7051,6.6093,35.8928,58.1694,58.2579,5.8493,,,,,60.7816,14.0600,14.3135,24.9049,60.7979,14.7181,14.9718,24.2303,59.9091,16.2474,16.4937,23.5971,61.7542,21.0874,21.3492,16.8967,48.7782,29.1898,29.3532,21.8687,45.8138,34.9455,35.0896,19.0967,,,,
760,60.0702,18.7779,19.0256,20.9042,63.1448,23.0494,23.3231,13.5321,62.4509,26.2282,26.4959,11.0532,58.0828,34.1682,34.3997,7.5175,51.3640,41.5626,41.7437,6.8923,45.7917,47.3453,47.4892,6.7191,35.9434,57.6788,57.7674,6.2892,,,,,60.6780,13.9986,14.2513,25.0707,60.8976,14.7277,14.9822,24.1201,59.7177,16.1538,16.3986,23.8838,61.8426,21.0800,21.3425,16.8149,48.8986,28.9251,29.0893,22.0121,46.1478,34.7653,34.9115,18.9407,,,,
758,60.1239,18.8378,19.0860,20.7901,63.3388,22.8311,23.1065,13.5547,62.6294,26.1300,26.3993,10.9713,58.4103,34.0018,34.2360,7.3538,51.5590,41.2276,41.4101,7.0309,45.8949,47.0837,47.2283,6.8768,36.1589,57.6882,57.7780,6.0632,,,,,60.6710,13.7955,14.0482,25.2808,60.7606,14.7437,14.9971,24.2423,59.6431,16.3014,16.5456,23.8113,61.8293,20.9954,21.2579,16.9128,49.1663,28.7539,28.9199,21.9138,46.2389,34.4785,34.6253,19.1358,,,,
756,60.2751,18.5414,18.7908,20.9341,63.4604,22.7746,23.0511,13.4885,62.6455,26.0383,26.3078,11.0467,58.3022,33.7090,33.9423,7.7555,51.4161,40.9833,41.1648,7.4191,45.8776,46.9503,47.0948,7.0276,36.0737,57.5877,57.6771,6.2493,,,,,60.5530,14.0632,14.3149,25.1321,60.7297,14.6435,14.8967,24.3736,59.5531,16.2435,16.4870,23.9599,61.5501,20.9528,21.2129,17.2370,48.9199,28.9593,29.1236,21.9564,46.2834,34.4740,34.6210,19.0956,,,,
754,60.2969,18.3701,18.6197,21.0834,63.4849,22.7361,23.0128,13.5023,62.9753,26.1096,26.3819,10.6428,58.6218,33.7341,33.9701,7.4081,51.8690,40.8158,41.0006,7.1304,46.0755,47.0108,47.1566,6.7679,36.3111,57.6121,57.7026,5.9863,,,,,60.8196,13.7249,13.9789,25.2014,60.7897,14.5211,14.7749,24.4354,59.7093,16.2900,16.5348,23.7559,61.9290,21.0368,21.3001,16.7708,49.0305,28.7620,28.9271,22.0425,46.5394,34.2576,34.4063,19.0543,,,,
752,60.5096,18.7060,18.9574,20.5329,63.5344,22.7551,23.0323,13.4333,62.9691,25.9945,26.2668,10.7641,58.6213,33.6072,33.8432,7.5355,51.9251,40.8033,40.9885,7.0864,46.3360,46.8036,46.9510,6.7130,36.4855,57.5429,57.6344,5.8801,,,,,60.9150,14.1285,14.3833,24.7017,60.7865,14.6107,14.8644,24.3491,59.7736,16.4103,16.6557,23.5708,61.8880,20.8674,21.1304,16.9816,49.1375,28.8230,28.9888,21.8737,46.5099,34.4274,34.5760,18.9141,,,,
750,60.5032,18.3703,18.6217,20.8751,63.6594,22.5504,22.8288,13.5118,62.9504,25.8377,26.1098,10.9398,58.9783,33.5798,33.8187,7.2030,52.2667,40.8049,40.9925,6.7408,46.6476,46.6716,46.8211,6.5314,36.7241,57.2115,57.3041,5.9718,,,,,60.6473,13.8622,14.1148,25.2379,60.7349,14.6124,14.8657,24.3994,59.5636,16.2543,16.4979,23.9385,61.8297,20.8525,21.1151,17.0552,49.0144,28.5722,28.7372,22.2484,46.4531,33.8933,34.0415,19.5055,,,,
748,60.6072,18.4684,18.7207,20.6722,63.7282,22.6634,22.9423,13.3295,63.1721,25.7639,26.0380,10.7899,58.9080,33.0299,33.2683,7.8237,52.3372,40.5148,40.7030,6.9598,46.5848,46.6205,46.7696,6.6457,36.9353,57.0049,57.0986,5.9661,,,,,60.7102,13.9340,14.1871,25.1026,60.7161,14.5723,14.8256,24.4583,59.6914,16.1258,16.3705,23.9381,61.9475,20.8409,21.1045,16.9480,49.1513,28.6342,28.8001,22.0485,46.6496,33.9775,34.1270,19.2234,,,,
746,60.6201,18.1690,18.4214,20.9584,63.7765,22.5643,22.8437,13.3798,63.2387,25.7282,26.0029,10.7584,58.9362,33.0443,33.2830,7.7808,52.4725,40.3941,40.5832,6.9444,46.8465,46.3372,46.4880,6.6656,36.8907,56.6864,56.7799,6.3294,,,,,60.3088,14.0564,14.3062,25.3850,60.6076,14.6167,14.8690,24.5233,59.7487,16.1368,16.3820,23.8693,61.9263,20.7809,21.0443,17.0294,49.3065,28.5456,28.7126,21.9809,46.8331,33.9558,34.1065,19.0605,,,,
744,60.6760,18.2549,18.5078,20.8161,63.8485,22.4756,22.7557,13.3958,63.3246,25.4804,25.7559,10.9196,59.1845,32.9521,33.1928,7.6227,52.5667,40.0980,40.2878,7.1454,46.8169,46.2082,46.3588,6.8243,37.0117,56.6746,56.7687,6.2196,,,,,60.2844,14.1134,14.3631,25.3525,60.6804,14.4669,14.7198,24.5998,59.4202,16.2014,16.4440,24.1358,61.9807,20.5349,20.7988,17.2205,49.2040,28.4562,28.6225,22.1735,46.9876,33.6180,33.7697,19.2428,,,,
742,60.8587,18.2402,18.4947,20.6466,63.9886,22.3511,22.6325,13.3790,63.4412,25.4636,25.7402,10.8187,59.2411,32.8447,33.0859,7.6730,52.7066,40.1584,40.3493,6.9441,47.3103,46.2199,46.3737,6.3160,37.4202,56.6269,56.7231,5.8567,,,,,60.3922,14.1906,14.4412,25.1666,60.6519,14.6725,14.9253,24.4228,59.5101,16.3538,16.5971,23.8927,61.6807,20.6793,20.9407,17.3786,49.2809,28.5060,28.6729,22.0462,46.9916,33.6563,33.8080,19.2004,,,,
740,61.0950,18.1372,18.3937,20.5113,64.0846,22.3240,22.6062,13.3092,63.4784,25.4542,25.7311,10.7905,59.6548,32.8671,33.1116,7.2336,52.9898,39.9897,40.1827,6.8275,47.4143,45.8634,46.0179,6.5679,37.2998,56.6830,56.7786,5.9215,,,,,60.5110,14.0803,14.3320,25.1571,60.6634,14.7237,14.9766,24.3600,59.5053,16.2370,16.4803,24.0144,62.0175,20.5883,20.8526,17.1299,49.3068,28.6077,28.7748,21.9184,47.1002,33.7189,33.8714,19.0285,,,,
738,61.1153,18.2463,18.5030,20.3817,64.2127,22.2379,22.5212,13.2661,63.5496,25.2309,25.5084,10.9420,59.7662,32.5563,32.8018,7.4320,52.9467,40.1137,40.3063,6.7470,47.4749,45.9349,46.0898,6.4353,37.6975,56.4901,56.5877,5.7148,,,,,60.3040,13.9701,14.2200,25.4760,60.5620,14.6782,14.9303,24.5077,59.5204,16.1047,16.3482,24.1314,61.8633,20.3278,20.5908,17.5459,49.3235,28.4255,28.5927,22.0838,47.3480,33.4291,33.5832,19.0688,,,,
736,61.0641,18.0407,18.2970,20.6389,64.2736,22.1504,22.4343,13.2921,63.8098,25.3054,25.5852,10.6050,59.7458,32.4062,32.6516,7.6027,53.1716,39.8489,40.0433,6.7852,47.5692,45.5883,45.7438,6.6869,37.8245,56.1319,56.2303,5.9452,,,,,60.1298,14.2139,14.4624,25.4078,60.6220,14.6165,14.8691,24.5088,59.4560,16.2552,16.4982,24.0458,61.7722,20.3874,20.6497,17.5781,49.4444,28.3511,28.5191,22.0365,47.3958,33.3198,33.4742,19.1300,,,,
734,61.2004,18.0682,18.3257,20.4739,64.3405,22.0396,22.3241,13.3354,63.8766,25.2223,25.5028,10.6207,59.8589,32.4632,32.7095,7.4316,53.2769,39.6765,39.8716,6.8514,47.8492,45.6022,45.7596,6.3911,37.7659,56.0973,56.1954,6.0387,,,,,60.2402,14.0701,14.3195,25.4402,60.5809,14.5684,14.8207,24.5984,59.3653,16.1436,16.3859,24.2488,61.8335,20.2367,20.4995,17.6670,49.4479,28.3466,28.5147,22.0374,47.3708,33.1553,33.3096,19.3196,,,,
732,61.2806,18.0284,18.2866,20.4328,64.3792,21.9369,22.2218,13.3990,64.0422,25.0448,25.3267,10.6310,59.9370,32.1464,32.3934,7.6696,53.4175,39.2365,39.4327,7.1498,47.8015,45.1758,45.3329,6.8656,37.8463,56.0735,56.1720,5.9818,,,,,60.1510,14.1121,14.3608,25.4882,60.4408,14.6191,14.8702,24.6890,59.2630,15.9989,16.2404,24.4967,61.9429,20.1434,20.4072,17.6499,49.4162,28.2997,28.4676,22.1163,47.4692,33.0537,33.2086,19.3222,,,,
730,61.4033,18.0655,18.3248,20.2719,64.5404,22.0722,22.3587,13.1009,64.0719,25.0994,25.3816,10.5465,60.1749,32.0874,32.3364,7.4887,53.7031,39.4407,39.6390,6.6579,48.1776,45.3228,45.4824,6.3400,38.1789,55.8524,55.9526,5.8685,,,,,60.0123,14.1925,14.4402,25.5476,60.4464,14.5674,14.8186,24.7349,59.3235,16.2500,16.4920,24.1845,61.7931,20.1799,20.4425,17.7644,49.5748,28.2758,28.4448,21.9804,47.7118,32.9805,33.1371,19.1511,,,,
728,61.4102,18.0967,18.3560,20.2337,64.4920,22.0001,22.2861,13.2219,64.1414,24.8491,25.1320,10.7266,60.0438,32.0676,32.3155,7.6407,53.4920,39.2181,39.4148,7.0932,48.2936,45.0156,45.1760,6.5304,38.1884,55.6511,55.7514,6.0603,,,,,59.8851,14.2218,14.4684,25.6465,60.3688,14.6353,14.8859,24.7453,59.0942,16.0766,16.3168,24.5890,61.7700,20.3609,20.6233,17.6067,49.4115,28.1405,28.3084,22.2801,47.6933,32.8719,33.0283,19.2784,,,,
726,61.5882,17.8435,18.1044,20.3075,64.7220,21.8325,22.1206,13.1573,64.2913,24.7945,25.0787,10.6299,60.2522,31.9553,32.2050,7.5428,53.8478,39.2628,39.4622,6.6900,48.4673,44.9386,45.1001,6.4326,38.4305,55.6315,55.7331,5.8364,,,,,60.0121,14.0783,14.3260,25.6619,60.5515,14.6296,14.8818,24.5667,59.1284,16.0421,16.2825,24.5891,61.9851,19.9567,20.2209,17.7940,49.5901,28.1823,28.3514,22.0585,47.6002,32.6665,32.8224,19.5774,,,,
724,61.8002,17.7870,18.0497,20.1501,64.9303,21.8110,22.1010,12.9687,64.4578,24.7548,25.0405,10.5017,60.6384,31.7952,32.0481,7.3136,54.1411,39.1230,39.3246,6.5343,48.8414,44.9031,45.0672,6.0914,38.7141,55.1343,55.2374,6.0485,,,,,59.9787,14.1947,14.4421,25.5791,60.5494,14.6542,14.9064,24.5442,59.4064,16.1440,16.3867,24.2069,61.9739,20.2121,20.4763,17.5498,49.7673,28.0780,28.2484,21.9843,47.8740,32.6818,32.8395,19.2865,,,,
722,61.7715,17.7793,18.0418,20.1867,64.9143,21.5959,21.8857,13.1999,64.4676,24.6395,24.9254,10.6070,60.6007,31.6109,31.8636,7.5357,54.0602,38.8182,39.0192,6.9206,48.8095,44.5692,44.7331,6.4574,38.7395,55.2290,55.3323,5.9282,,,,,59.7489,14.1626,14.4082,25.8429,60.3776,14.6861,14.9369,24.6855,59.1578,15.8580,16.0988,24.7434,61.6914,19.7072,19.9690,18.3397,49.8101,28.0149,28.1856,22.0044,48.0311,32.3923,32.5510,19.4180,,,,
720,61.9786,17.8984,18.1627,19.8587,65.0402,21.5314,21.8225,13.1373,64.7085,24.5737,24.8617,10.4298,60.8365,31.6487,31.9034,7.2601,54.4511,38.5429,38.7469,6.8020,48.7692,44.4909,44.6545,6.5763,38.7609,55.0462,55.1496,6.0896,,,,,59.7437,14.2623,14.5078,25.7485,60.3880,14.6575,14.9084,24.7037,59.2477,16.0111,16.2526,24.4997,61.8778,19.7887,20.0521,18.0700,49.8464,28.0722,28.2431,21.9105,48.1629,32.2907,32.4503,19.3868,,,,
718,62.0581,17.7070,17.9720,19.9699,65.1294,21.6312,21.9231,12.9475,64.7621,24.4991,24.7877,10.4502,60.8723,31.6843,31.9393,7.1884,54.3402,38.4772,38.6804,6.9794,49.0655,44.4373,44.6030,6.3315,38.9473,55.0515,55.1558,5.8969,,,,,60.0291,14.3265,14.5745,25.3964,60.3767,14.7572,15.0080,24.6153,59.1774,16.1565,16.3975,24.4251,61.8016,20.0093,20.2721,17.9263,49.7930,28.0197,28.1903,22.0167,48.1742,32.2222,32.3819,19.4439,,,,
716,62.1543,17.9631,18.2290,19.6168,65.2064,21.4373,21.7299,13.0637,64.7981,24.2626,24.5515,10.6504,61.0344,31.2180,31.4743,7.4913,54.6825,38.4086,38.6143,6.7031,49.2492,44.1312,44.2981,6.4527,39.1653,54.5813,54.6868,6.1479,,,,,59.7769,14.3255,14.5714,25.6517,60.3338,14.6897,14.9402,24.7260,59.2148,15.8743,16.1156,24.6696,61.8209,19.8570,20.1201,18.0590,49.7507,27.9465,28.1168,22.1325,48.1441,32.3213,32.4808,19.3751,,,,
714,62.1052,17.8405,18.1060,19.7888,65.2804,21.4259,21.7192,13.0004,64.9442,24.1877,24.4780,10.5778,61.0550,31.1634,31.4200,7.5250,54.7216,38.2175,38.4236,6.8548,49.3893,43.9073,44.0752,6.5355,39.3257,54.5603,54.6668,6.0076,,,,,59.6104,14.1942,14.4387,25.9509,60.1854,14.6191,14.8684,24.9461,59.1413,15.8864,16.1272,24.7315,62.0279,19.5961,19.8609,18.1112,49.8836,27.7553,27.9266,22.1898,48.3366,31.9540,32.1148,19.5485,,,,
712,62.3596,17.7408,18.0084,19.6320,65.2767,21.3933,21.6866,13.0367,65.0019,24.1723,24.4631,10.5350,61.1833,31.1433,31.4009,7.4158,54.7194,37.9732,38.1793,7.1012,49.5379,43.8735,44.0425,6.4196,39.5694,54.4364,54.5442,5.8865,,,,,59.6598,14.2399,14.4849,25.8553,60.2451,14.6044,14.8543,24.9006,58.9976,16.0360,16.2756,24.7268,61.8997,19.6262,19.8899,18.2104,50.0247,27.5254,27.6977,22.2776,48.4517,31.9783,32.1399,19.4084,,,,
710,62.4735,17.6690,17.9377,19.5889,65.4339,21.4196,21.7143,12.8517,65.2002,23.9969,24.2896,10.5102,61.4902,30.9669,31.2272,7.2826,55.0246,38.0462,38.2546,6.7207,49.7547,43.9536,44.1240,6.1212,39.7366,54.1390,54.2478,6.0157,,,,,59.5959,14.3562,14.6007,25.8034,60.2079,14.7557,15.0052,24.7869,59.1244,16.0808,16.3214,24.5541,61.9703,19.8282,20.0926,17.9371,50.1248,27.6663,27.8393,22.0359,48.4132,31.7841,31.9455,19.6413,,,,
708,62.4774,17.7102,17.9789,19.5437,65.5370,21.2114,21.5071,12.9559,65.2953,23.9420,24.2356,10.4691,61.5832,30.7777,31.0389,7.3779,55.2952,37.8908,38.1013,6.6034,49.9928,43.6144,43.7864,6.2208,39.8808,54.0384,54.1479,5.9714,,,,,59.5160,14.3140,14.5578,25.9261,60.2011,14.7109,14.9605,24.8384,58.9536,15.9568,16.1961,24.8503,62.0456,19.6915,19.9566,17.9978,50.2540,27.7410,27.9149,21.8311,48.7109,31.4860,31.6494,19.6397,,,,
706,62.5930,17.5844,17.8542,19.5528,65.5543,21.1067,21.4026,13.0431,65.2547,23.9090,24.2022,10.5431,61.5595,30.5707,30.8316,7.6088,55.3104,37.6124,37.8231,6.8666,49.9464,43.2640,43.4357,6.6178,39.9537,53.8032,53.9131,6.1333,,,,,59.5680,14.4346,14.6790,25.7531,60.1105,14.6245,14.8734,25.0161,59.0785,15.9614,16.2018,24.7197,61.9822,19.4622,19.7268,18.2910,50.0086,27.6065,27.7788,22.2126,48.6728,31.4275,31.5906,19.7366,,,,
704,62.7447,17.5169,17.7880,19.4673,65.6080,21.1149,21.4114,12.9806,65.4700,23.8519,24.1471,10.3829,61.6428,30.5192,30.7809,7.5762,55.4156,37.5686,37.7801,6.8044,50.1856,43.2780,43.4515,6.3629,40.2509,53.6754,53.7870,5.9621,,,,,59.3317,14.5317,14.7741,25.8941,60.0145,14.6897,14.9378,25.0477,58.7525,15.9338,16.1715,25.0759,62.0597,19.4274,19.6927,18.2477,50.2091,27.5040,27.6776,22.1133,48.8057,31.4521,31.6162,19.5781,,,,
702,62.7415,17.3624,17.6335,19.6250,65.7091,20.9971,21.2945,12.9964,65.3858,23.6537,23.9482,10.6660,61.9175,30.5329,30.7969,7.2856,55.6946,37.2686,37.4823,6.8231,50.2308,43.1118,43.2856,6.4836,40.1455,53.4851,53.5961,6.2584,,,,,59.2280,14.3394,14.5811,26.1909,59.9531,14.6994,14.9470,25.0999,58.8822,16.0213,16.2601,24.8577,61.8844,19.4664,19.7302,18.3854,50.2651,27.4889,27.6629,22.0720,48.8149,31.3394,31.5035,19.6815,,,,
700,62.8371,17.3854,17.6574,19.5056,65.7732,20.9286,21.2267,13.0002,65.5910,23.5814,23.8777,10.5312,61.9234,30.3551,30.6192,7.4574,55.7128,37.0934,37.3072,6.9800,50.3506,42.8412,43.0158,6.6336,40.3634,53.2562,53.3684,6.2681,,,,,59.1931,14.4666,14.7080,26.0989,59.9147,14.7766,15.0239,25.0614,58.6551,16.0636,16.3006,25.0444,61.8575,19.3992,19.6628,18.4797,50.4431,27.3810,27.5563,22.0006,49.0905,31.1571,31.3231,19.5864,,,,
698,62.9444,17.3890,17.6619,19.3937,65.9355,20.8822,21.1817,12.8828,65.7060,23.6543,23.9517,10.3423,62.1872,30.1681,30.4346,7.3782,56.0066,36.8886,37.1048,6.8886,50.7107,42.9097,43.0869,6.2024,40.5323,53.1846,53.2978,6.1699,,,,,59.2493,14.5045,14.7463,26.0044,59.9050,14.7777,15.0250,25.0701,58.7658,16.1119,16.3498,24.8844,61.9408,19.3072,19.5715,18.4877,50.3859,27.4269,27.6018,22.0123,49.1090,31.1378,31.3039,19.5871,,,,
696,63.0924,17.3617,17.6360,19.2716,66.1382,20.8306,21.1321,12.7297,65.8128,23.4123,23.7108,10.4765,62.2435,30.1263,30.3933,7.3633,56.1755,36.9464,37.1639,6.6606,50.7854,42.5432,42.7210,6.4936,40.7103,53.0845,53.1987,6.0910,,,,,59.1683,14.3758,14.6170,26.2147,59.8273,14.8055,15.0522,25.1205,58.7808,16.0045,16.2426,24.9766,61.8923,19.0123,19.2763,18.8314,50.5705,27.3359,27.5122,21.9174,49.1040,31.0426,31.2088,19.6872,,,,
694,63.1234,17.5082,17.7828,19.0938,66.2051,20.7876,21.0896,12.7053,66.0080,23.4762,23.7764,10.2155,62.3654,30.0195,30.2875,7.3471,56.1676,36.8112,37.0287,6.8038,50.9837,42.5342,42.7133,6.3029,40.8494,53.0189,53.1339,6.0167,,,,,59.0395,14.5068,14.7470,26.2135,59.8559,14.7821,15.0291,25.1151,58.7482,15.9175,16.1553,25.0965,61.8179,19.1742,19.4375,18.7446,50.5923,27.4482,27.6246,21.7831,49.3724,30.9779,31.1459,19.4817,,,,
692,63.3210,17.1856,17.4619,19.2170,66.2598,20.6779,20.9806,12.7597,66.1093,23.3391,23.6404,10.2503,62.5346,29.7402,30.0097,7.4557,56.5106,36.7466,36.9667,6.5227,51.0267,42.3178,42.4973,6.4761,41.0593,52.7942,52.9104,6.0303,,,,,58.8083,14.5264,14.7647,26.4270,59.6796,14.7110,14.9565,25.3639,58.8626,16.0894,16.3283,24.8091,61.8215,19.3108,19.5742,18.6043,50.6956,27.1782,27.3553,21.9491,49.4569,30.7112,30.8798,19.6634,,,,
690,63.5051,17.2988,17.5768,18.9181,66.4361,20.6760,20.9803,12.5836,66.2224,23.2529,23.5552,10.2224,62.5444,29.8249,30.0946,7.3610,56.5640,36.5222,36.7428,6.6932,51.2783,42.1270,42.3083,6.4134,41.3677,52.7333,52.8513,5.7810,,,,,58.9323,14.6303,14.8697,26.1980,59.7615,14.8244,15.0706,25.1679,58.8674,16.0752,16.3141,24.8185,61.7957,19.0793,19.3426,18.8618,50.7502,27.2503,27.4279,21.8219,49.3930,30.6899,30.8581,19.7489,,,,
688,63.5285,17.2683,17.5465,18.9250,66.5014,20.5407,20.8456,12.6530,66.2863,23.1320,23.4350,10.2787,62.7918,29.6620,29.9338,7.2743,56.9000,36.2918,36.5150,6.5850,51.4695,42.1109,42.2935,6.2370,41.3783,52.4830,52.6011,6.0206,,,,,58.7693,14.5554,14.7936,26.4372,59.6419,14.8396,15.0849,25.2732,58.8084,15.9466,16.1850,25.0066,61.7534,19.1582,19.4211,18.8255,50.9174,27.0195,27.1983,21.8844,49.5575,30.4425,30.6118,19.8307,,,,
686,63.5806,17.1201,17.3989,19.0206,66.5384,20.4484,20.7537,12.7080,66.3445,22.9800,23.2835,10.3720,62.6750,29.3996,29.6705,7.6545,56.8139,36.2442,36.4668,6.7193,51.4789,41.8044,41.9872,6.5339,41.5891,52.2703,52.3895,6.0214,,,,,58.6955,14.6595,14.8971,26.4074,59.5891,14.7589,15.0037,25.4072,58.7228,15.9758,16.2136,25.0636,61.8450,19.0971,19.3608,18.7941,50.7734,27.2422,27.4200,21.8066,49.4795,30.3371,30.5059,20.0146,,,,
684,63.7201,17.1595,17.4395,18.8404,66.7263,20.4375,20.7446,12.5291,66.5151,22.9673,23.2724,10.2125,63.0677,29.3011,29.5754,7.3569,57.0120,35.8943,36.1184,6.8696,51.8196,41.7241,41.9093,6.2711,41.8164,52.1695,52.2901,5.8934,,,,,58.6193,14.7874,15.0243,26.3563,59.6479,14.8178,15.0632,25.2889,58.6676,15.9699,16.2072,25.1252,61.8509,19.0981,19.3620,18.7871,51.1204,27.1339,27.3141,21.5655,49.7168,30.3905,30.5610,19.7222,,,,
682,63.8704,17.1084,17.3898,18.7398,66.7215,20.3761,20.6832,12.5953,66.5900,22.8422,23.1481,10.2619,63.0897,29.1835,29.4581,7.4522,57.2356,35.7848,36.0107,6.7537,51.9847,41.5161,41.7025,6.3128,41.9883,52.0263,52.1479,5.8638,,,,,58.6891,14.6713,14.9089,26.4021,59.4585,14.8967,15.1406,25.4010,58.5460,16.0940,16.3304,25.1236,61.9470,18.9484,19.2131,18.8399,51.1193,27.0382,27.2184,21.6623,49.7918,30.1661,30.3372,19.8711,,,,
680,63.9410,16.9661,17.2481,18.8109,66.8664,20.3266,20.6351,12.4985,66.7100,22.7897,23.0968,10.1933,63.2846,29.0283,29.3046,7.4107,57.3125,35.7810,36.0076,6.6799,52.2249,41.4736,41.6617,6.1134,42.1051,51.7261,51.8484,6.0465,,,,,58.3964,14.7414,14.9766,26.6270,59.4925,14.8564,15.1005,25.4069,58.5404,16.0061,16.2425,25.2171,61.8105,18.9252,19.1888,19.0008,51.2642,26.8168,26.9981,21.7376,49.8088,30.3019,30.4730,19.7182,,,,
678,64.0646,17.1103,17.3935,18.5419,66.9333,20.1717,20.4808,12.5859,66.7734,22.7249,23.0326,10.1940,63.3461,28.8906,29.1674,7.4864,57.4661,35.5541,35.7819,6.7520,52.2871,41.1172,41.3058,6.4071,42.1729,51.7874,51.9101,5.9170,,,,,58.4202,14.7170,14.9525,26.6273,59.4340,14.9137,15.1575,25.4085,58.4847,16.0530,16.2890,25.2264,61.7713,18.7333,18.9966,19.2321,51.3520,26.9662,27.1482,21.4999,49.9413,29.9378,30.1099,19.9488,,,,
676,64.1321,16.9692,17.2530,18.6149,67.0170,20.1447,20.4546,12.5284,66.8456,22.6156,22.9239,10.2305,63.4930,28.7929,29.0711,7.4359,57.5598,35.4087,35.6374,6.8028,52.4988,41.0061,41.1963,6.3049,42.4572,51.4302,51.5546,5.9882,,,,,58.4197,14.8530,15.0885,26.4918,59.2598,14.8930,15.1354,25.6048,58.5637,16.0842,16.3209,25.1154,61.6830,18.7876,19.0502,19.2668,51.2463,26.7595,26.9407,21.8130,50.0488,29.9176,30.0904,19.8607,,,,
674,64.2634,16.8815,17.1666,18.5701,67.1049,20.0386,20.3494,12.5457,67.0494,22.4794,22.7897,10.1608,63.5351,28.7808,29.0594,7.4055,57.7395,35.3154,35.5455,6.7150,52.5530,40.9602,41.1508,6.2961,42.5318,51.4534,51.5783,5.8899,,,,,58.1917,14.8313,15.0650,26.7433,59.3149,14.9354,15.1782,25.5069,58.3958,16.0362,16.2716,25.3326,61.7918,18.6716,18.9351,19.2731,51.3921,26.7702,26.9525,21.6553,50.0276,29.7844,29.9571,20.0153,,,,
672,64.3946,16.9516,17.2379,18.3676,67.1962,20.0747,20.3864,12.4173,67.1097,22.4712,22.7821,10.1081,63.6323,28.6592,28.9387,7.4291,57.8894,35.1531,35.3844,6.7262,52.7835,40.7697,40.9620,6.2545,42.8605,51.2286,51.3554,5.7841,,,,,58.2134,14.9633,15.1972,26.5893,59.1633,15.0200,15.2616,25.5751,58.4434,15.9850,16.2208,25.3358,61.6995,18.7607,19.0235,19.2771,51.6689,26.7929,26.9772,21.3540,50.2076,29.6555,29.8295,19.9629,,,,
670,64.4553,16.8731,17.1599,18.3848,67.3566,20.0146,20.3278,12.3156,67.1887,22.4673,22.7790,10.0323,63.7655,28.6482,28.9290,7.3055,58.0320,34.9578,35.1903,6.7777,52.8165,40.5222,40.7148,6.4687,42.8228,51.0091,51.1357,6.0415,,,,,58.0514,14.9202,15.1528,26.7957,59.0571,15.0023,15.2431,25.6997,58.2595,16.1832,16.4176,25.3229,61.6826,18.8261,19.0888,19.2285,51.5431,26.7061,26.8895,21.5674,50.3674,29.5436,29.7188,19.9138,,,,
