Repository: jjoono/OLED-

# Ag seed layer screening — DFT + optics

6~15 nm 열증착 Ag를 island 없이 균일하게 올릴 seed layer를 DFT로 사전 선별하고,
그 전극의 광학(투과/반사/흡수)을 정량화하는 프로젝트.

인수인계 문서는 **`HANDOFF.md`** 를 먼저 읽을 것. 이 README는 저장소 구조만 설명한다.

## 문서

| 파일 | 내용 |
|---|---|
| `HANDOFF.md` | 프로젝트 전체 인수인계 (방법론·확정결과·다음단계) |
| `REPORT.md` | 1차 스크리닝 정식 보고서 (p-bPPhenB / HATCN / MoOx / LiF / TPBi) |
| `REPORT2_beyond_hatcn.md` | 2차: "HATCN을 넘는 seed가 있는가" 전수 스크리닝 결론 |
| `LIT_NOTES_beyond_hatcn.md` | 문헌 신규성 판정 노트 (Park & Suh 2018 선행 반영한 정정 포함) |
| `PRIOR_STACKS_HATCN_Ag.md` | HATCN–Ag 계면 선행 스택 목록 + 리뷰어 방어 논리 |

File: dft_seedlayer_screen/data/TR_20260820/ALL_SAMPLES_TRA.csv (part 2 of 3)
wavelength_nm,HATCN5_Ag4_T_pct,HATCN5_Ag4_Rmeas_pct,HATCN5_Ag4_Rcorr_pct,HATCN5_Ag4_A_pct,HATCN5_Ag5_T_pct,HATCN5_Ag5_Rmeas_pct,HATCN5_Ag5_Rcorr_pct,HATCN5_Ag5_A_pct,HATCN5_Ag6_T_pct,HATCN5_Ag6_Rmeas_pct,HATCN5_Ag6_Rcorr_pct,HATCN5_Ag6_A_pct,HATCN5_Ag7_T_pct,HATCN5_Ag7_Rmeas_pct,HATCN5_Ag7_Rcorr_pct,HATCN5_Ag7_A_pct,HATCN5_Ag8_T_pct,HATCN5_Ag8_Rmeas_pct,HATCN5_Ag8_Rcorr_pct,HATCN5_Ag8_A_pct,HATCN5_Ag10_T_pct,HATCN5_Ag10_Rmeas_pct,HATCN5_Ag10_Rcorr_pct,HATCN5_Ag10_A_pct,HATCN5_Ag12_T_pct,HATCN5_Ag12_Rmeas_pct,HATCN5_Ag12_Rcorr_pct,HATCN5_Ag12_A_pct,MoOx5_bare_T_pct,MoOx5_bare_Rmeas_pct,MoOx5_bare_Rcorr_pct,MoOx5_bare_A_pct,MoOx5_Ag4_T_pct,MoOx5_Ag4_Rmeas_pct,MoOx5_Ag4_Rcorr_pct,MoOx5_Ag4_A_pct,MoOx5_Ag5_T_pct,MoOx5_Ag5_Rmeas_pct,MoOx5_Ag5_Rcorr_pct,MoOx5_Ag5_A_pct,MoOx5_Ag6_T_pct,MoOx5_Ag6_Rmeas_pct,MoOx5_Ag6_Rcorr_pct,MoOx5_Ag6_A_pct,MoOx5_Ag7_T_pct,MoOx5_Ag7_Rmeas_pct,MoOx5_Ag7_Rcorr_pct,MoOx5_Ag7_A_pct,MoOx5_Ag8_T_pct,MoOx5_Ag8_Rmeas_pct,MoOx5_Ag8_Rcorr_pct,MoOx5_Ag8_A_pct,MoOx5_Ag10_T_pct,MoOx5_Ag10_Rmeas_pct,MoOx5_Ag10_Rcorr_pct,MoOx5_Ag10_A_pct,MoOx5_Ag12_T_pct,MoOx5_Ag12_Rmeas_pct,MoOx5_Ag12_Rcorr_pct,MoOx5_Ag12_A_pct
668,64.6260,16.8029,17.0913,18.2827,67.3727,19.8093,20.1227,12.5046,67.3449,22.2505,22.5637,10.0914,63.9420,28.4592,28.7416,7.3165,58.3026,34.7338,34.9685,6.7289,52.9333,40.3915,40.5850,6.4817,43.2473,50.7959,50.9250,5.8277,,,,,58.0661,14.9223,15.1551,26.7788,59.0913,14.9793,15.2204,25.6883,58.2153,15.9041,16.1381,25.6466,61.5314,18.6149,18.8763,19.5923,51.6697,26.6193,26.8037,21.5266,50.2200,29.5794,29.7535,20.0265,,,,
666,64.6458,16.6321,16.9207,18.4335,67.4613,19.7036,20.0179,12.5208,67.3574,22.1356,22.4490,10.1937,64.0888,28.3392,28.6228,7.2884,58.3842,34.5800,34.8154,6.8004,53.1587,40.1078,40.3029,6.5384,43.1700,50.7426,50.8713,5.9587,,,,,57.8057,14.8739,15.1046,27.0897,58.9748,14.9179,15.1581,25.8671,58.2338,16.0730,16.3072,25.4590,61.6139,18.5577,18.8199,19.5661,51.6928,26.5281,26.7127,21.5945,50.3700,29.3318,29.5071,20.1229,,,,
664,64.8051,16.6353,16.9254,18.2696,67.5498,19.6561,19.9712,12.4790,67.4689,21.9532,22.2676,10.2635,64.1350,28.1138,28.3979,7.4670,58.5085,34.4833,34.7197,6.7718,53.3186,40.0033,40.1997,6.4817,43.4204,50.4534,50.5837,5.9959,,,,,57.7388,14.8717,15.1020,27.1591,58.8551,14.9137,15.1529,25.9919,58.1422,15.9729,16.2065,25.6513,61.5665,18.5554,18.8172,19.6163,51.8369,26.4384,26.6240,21.5391,50.4886,29.2343,29.4104,20.1011,,,,
662,64.9802,16.6453,16.9370,18.0829,67.6682,19.6250,19.9413,12.3904,67.6321,22.0645,22.3805,9.9874,64.4254,28.0815,28.3682,7.2064,58.6599,34.3481,34.5858,6.7543,53.6656,40.0204,40.2193,6.1150,43.5709,50.3925,50.5236,5.9055,,,,,57.8124,14.9474,15.1783,27.0094,58.8902,15.0081,15.2476,25.8621,58.1738,16.1736,16.4074,25.4187,61.5689,18.5590,18.8209,19.6102,52.0001,26.4331,26.6199,21.3800,50.5719,29.2360,29.4127,20.0154,,,,
660,65.0147,16.5674,16.8594,18.1259,67.7053,19.5740,19.8908,12.4039,67.7272,21.9484,22.2654,10.0074,64.5187,27.8720,28.1596,7.3217,58.8272,34.2601,34.4992,6.6736,53.6543,39.7721,39.9710,6.3747,43.8074,50.2013,50.3339,5.8587,,,,,57.6104,15.0726,15.3019,27.0876,58.8243,15.1004,15.3395,25.8362,58.2211,15.9871,16.2213,25.5576,61.6095,18.4938,18.7560,19.6344,52.0734,26.2677,26.4551,21.4715,50.7395,29.0430,29.2209,20.0396,,,,
658,65.1012,16.6399,16.9327,17.9660,67.7866,19.5771,19.8946,12.3187,67.8032,21.7949,22.1126,10.0842,64.5793,27.5942,27.8824,7.5384,58.9545,34.1600,34.4002,6.6453,53.8690,39.6940,39.8946,6.2365,43.8135,49.9672,50.0999,6.0866,,,,,57.6603,15.1181,15.3479,26.9918,58.7205,15.1073,15.3456,25.9339,58.1378,16.1106,16.3442,25.5180,61.3507,18.5198,18.7799,19.8694,52.1660,26.3460,26.5340,21.3000,50.7431,28.9118,29.0897,20.1672,,,,
656,65.1612,16.5430,16.8365,18.0024,67.9633,19.4192,19.7385,12.2983,67.7639,21.6796,21.9970,10.2391,64.5126,27.5025,27.7901,7.6972,58.9812,33.8669,34.1074,6.9115,53.9062,39.4610,39.6618,6.4320,44.1898,49.7804,49.9154,5.8948,,,,,57.3955,15.0042,15.2319,27.3726,58.5447,15.0180,15.2549,26.2003,57.8472,16.1094,16.3407,25.8121,61.4861,18.4163,18.6776,19.8362,52.0923,26.0731,26.2606,21.6471,50.6963,28.7099,28.8876,20.4162,,,,
654,65.3253,16.3863,16.6813,17.9934,67.9904,19.3157,19.6352,12.3743,67.9324,21.6195,21.9385,10.1291,64.8029,27.4078,27.6981,7.4991,59.1093,33.7110,33.9525,6.9382,54.1201,39.1846,39.3871,6.4928,44.2669,49.5968,49.7323,6.0009,,,,,57.3810,15.0233,15.2509,27.3681,58.5205,15.0470,15.2837,26.1958,57.8091,16.0485,16.2795,25.9113,61.4325,18.2806,18.5415,20.0260,52.2244,26.0549,26.2435,21.5321,50.7251,28.6058,28.7837,20.4912,,,,
652,65.4192,16.4371,16.7330,17.8479,68.1034,19.2084,19.5291,12.3675,68.0044,21.4949,21.8147,10.1809,64.8665,27.2261,27.5170,7.6165,59.3832,33.5714,33.8152,6.8016,54.2561,39.0668,39.2703,6.4736,44.3705,49.5058,49.6419,5.9876,,,,,57.2882,15.1205,15.3474,27.3644,58.4524,15.0507,15.2869,26.2607,57.8782,16.1073,16.3389,25.7829,61.3621,18.4179,18.6782,19.9596,52.3638,25.9525,26.1421,21.4942,50.9772,28.5125,28.6922,20.3306,,,,
650,65.5153,16.3313,16.6281,17.8566,68.2095,19.1260,19.4477,12.3427,68.1271,21.4326,21.7536,10.1193,64.9687,27.2182,27.5101,7.5212,59.3850,33.4539,33.6978,6.9172,54.3591,38.8385,39.0428,6.5981,44.5894,49.1712,49.3087,6.1019,,,,,57.3699,15.0705,15.2981,27.3320,58.3607,15.1175,15.3530,26.2863,57.8414,16.0601,16.2914,25.8671,61.3492,18.3912,18.6515,19.9994,52.3168,25.9774,26.1667,21.5165,50.9091,28.4203,28.5995,20.4914,,,,
648,65.5312,16.3262,16.6232,17.8455,68.2899,19.1728,19.4954,12.2148,68.2436,21.3642,21.6864,10.0701,65.1103,27.0294,27.3226,7.5671,59.6153,33.0978,33.3436,7.0411,54.6763,38.7171,38.9239,6.3998,44.7782,49.0860,49.2247,5.9971,,,,,57.2666,15.1479,15.3747,27.3588,58.2745,15.1591,15.3940,26.3315,57.8873,16.0682,16.3000,25.8127,61.2749,18.3918,18.6514,20.0737,52.7040,25.9619,26.1540,21.1420,51.0061,28.3904,28.5703,20.4236,,,,
646,65.7748,16.2927,16.5920,17.6332,68.3626,19.0696,19.3929,12.2445,68.3002,21.3591,21.6818,10.0180,65.2036,27.0723,27.3664,7.4300,59.8646,33.0872,33.3351,6.8003,54.6201,38.5633,38.7696,6.6103,44.8187,48.8784,49.0174,6.1639,,,,,57.0546,15.2386,15.4638,27.4816,58.1837,15.1650,15.3992,26.4171,57.7453,16.1447,16.3754,25.8794,61.2336,18.3033,18.5627,20.2037,52.6489,25.8119,26.0036,21.3475,51.1421,28.2687,28.4496,20.4082,,,,
644,65.8090,16.2166,16.5163,17.6747,68.4012,18.9646,19.2883,12.3104,68.4643,21.1789,21.5032,10.0326,65.4662,26.8007,27.0973,7.4365,59.8828,32.9185,33.1666,6.9506,54.9683,38.3504,38.5594,6.4722,45.0572,48.7556,48.8961,6.0467,,,,,57.0217,15.2645,15.4895,27.4888,58.0857,15.2586,15.4921,26.4223,57.6519,16.1255,16.3555,25.9926,61.1512,18.2630,18.5217,20.3271,52.7865,25.7439,25.9367,21.2768,51.2043,28.2308,28.4122,20.3836,,,,
642,65.9669,16.1489,16.4501,17.5830,68.5860,18.9142,19.2397,12.1742,68.4436,21.0806,21.4047,10.1517,65.4867,26.5872,26.8839,7.6294,60.1400,32.9001,33.1503,6.7097,55.0031,38.2645,38.4739,6.5230,45.3004,48.4741,48.6161,6.0835,,,,,56.9514,15.3298,15.5542,27.4944,58.0486,15.2379,15.4711,26.4802,57.4690,16.2165,16.4451,26.0860,61.2818,18.2508,18.5107,20.2075,52.9138,25.7712,25.9649,21.1213,51.3215,28.0874,28.2696,20.4089,,,,
640,66.0721,16.1949,16.4970,17.4309,68.5992,18.8943,19.2200,12.1808,68.6151,21.0049,21.3307,10.0542,65.5033,26.5211,26.8181,7.6787,60.2870,32.6057,32.8572,6.8557,55.2465,37.9798,38.1910,6.5624,45.4431,48.3017,48.4447,6.1123,,,,,56.8390,15.3583,15.5819,27.5791,57.9860,15.2570,15.4897,26.5243,57.5361,16.1658,16.3949,26.0690,61.2030,18.2106,18.4699,20.3271,53.0495,25.6854,25.8802,21.0703,51.3871,27.9510,28.1337,20.4791,,,,
638,66.1933,16.1435,16.4468,17.3599,68.7536,18.7992,19.1264,12.1200,68.7614,20.8902,21.2175,10.0211,65.7543,26.5149,26.8142,7.4314,60.3456,32.6329,32.8850,6.7694,55.3738,37.8208,38.0331,6.5932,45.6891,48.2085,48.3530,5.9580,,,,,56.7281,15.3232,15.5459,27.7260,57.9924,15.3003,15.5331,26.4745,57.4798,16.3242,16.5529,25.9673,61.0348,18.1236,18.3815,20.5838,53.1293,25.5321,25.7275,21.1433,51.2952,27.9226,28.1047,20.6001,,,,
636,66.3278,16.0124,16.3170,17.3552,68.7970,18.7137,19.0414,12.1616,68.8610,20.8713,21.1997,9.9394,65.9311,26.4524,26.7534,7.3155,60.5636,32.3228,32.5768,6.8597,55.5755,37.7474,37.9613,6.4632,45.8865,47.9855,48.1312,5.9823,,,,,56.6526,15.4136,15.6358,27.7116,57.7793,15.2770,15.5081,26.7126,57.3991,16.1649,16.3930,26.2079,60.9881,18.2123,18.4699,20.5420,53.2823,25.4638,25.6604,21.0574,51.4717,27.6928,27.8762,20.6521,,,,
634,66.4265,16.0461,16.3517,17.2218,68.9084,18.6159,18.9447,12.1469,68.8977,20.6690,20.9978,10.1045,66.0218,26.1830,26.4849,7.4933,60.8088,32.1392,32.3953,6.7959,55.6899,37.4467,37.6614,6.6487,45.8749,47.8401,47.9859,6.1392,,,,,56.7104,15.4826,15.7053,27.5843,57.6858,15.3088,15.5393,26.7749,57.3663,16.2354,16.4633,26.1704,60.9754,18.1069,18.3644,20.6603,53.4486,25.4888,25.6867,20.8648,51.4793,27.6580,27.8415,20.6792,,,,
632,66.5172,15.9259,16.2324,17.2504,68.9709,18.5193,18.8487,12.1804,69.0233,20.6494,20.9793,9.9974,66.1213,25.9962,26.2990,7.5797,60.7158,32.0597,32.3150,6.9691,55.8821,37.2783,37.4946,6.6234,46.2018,47.5438,47.6917,6.1066,,,,,56.6112,15.4065,15.6285,27.7603,57.6561,15.3939,15.6241,26.7198,57.3567,16.2476,16.4754,26.1679,60.9739,18.1259,18.3834,20.6426,53.4042,25.3791,25.5766,21.0191,51.6991,27.5451,27.7302,20.5707,,,,
630,66.5984,15.8132,16.1204,17.2812,69.0038,18.4584,18.7882,12.2080,69.1080,20.5211,20.8519,10.0401,66.2173,25.9143,26.2180,7.5646,60.8898,31.9286,32.1854,6.9248,56.0224,37.1507,37.3681,6.6095,46.2332,47.3552,47.5033,6.2635,,,,,56.4905,15.5056,15.7266,27.7829,57.5182,15.3867,15.6158,26.8660,57.3037,16.1829,16.4104,26.2859,60.9533,18.0544,18.3117,20.7350,53.6335,25.2754,25.4746,20.8919,51.7542,27.4519,27.6375,20.6083,,,,
628,66.7924,15.8941,16.2032,17.0044,69.1396,18.3939,18.7252,12.1353,69.1679,20.4315,20.7630,10.0691,66.3369,25.7420,26.0469,7.6162,61.1618,31.7438,32.0030,6.8352,56.1926,37.1346,37.3534,6.4541,46.5323,47.2652,47.4152,6.0525,,,,,56.4288,15.4986,15.7192,27.8520,57.4844,15.3951,15.6241,26.8915,57.1006,16.3169,16.5428,26.3566,60.8067,18.1122,18.3684,20.8248,53.6944,25.2744,25.4742,20.8314,51.7646,27.3743,27.5600,20.6754,,,,
626,66.8188,15.8703,16.1797,17.0015,69.3563,18.2644,18.5977,12.0459,69.3427,20.3946,20.7279,9.9295,66.3988,25.6028,25.9083,7.6929,61.3171,31.5389,31.7995,6.8835,56.4287,36.8267,37.0474,6.5239,46.6901,47.0359,47.1870,6.1229,,,,,56.2854,15.5384,15.7579,27.9567,57.3826,15.5040,15.7322,26.8852,57.1068,16.2000,16.4260,26.4671,60.7434,18.0620,18.3177,20.9389,54.0061,25.1011,25.3032,20.6906,51.8913,27.3195,27.5061,20.6026,,,,
624,67.0772,15.7033,16.0152,16.9076,69.3964,18.3117,18.6455,11.9581,69.4506,20.3547,20.6891,9.8603,66.6357,25.5507,25.8585,7.5059,61.4962,31.5230,31.7851,6.7186,56.5888,36.6338,36.8558,6.5554,46.8525,46.9222,47.0743,6.0732,,,,,56.3091,15.6554,15.8752,27.8157,57.4095,15.5558,15.7843,26.8062,57.0376,16.2679,16.4934,26.4690,60.8242,18.0682,18.3246,20.8512,54.0319,25.0493,25.2517,20.7164,51.9506,27.0942,27.2813,20.7682,,,,
622,67.0479,15.7619,16.0736,16.8785,69.4851,18.2727,18.6074,11.9075,69.4974,20.2539,20.5887,9.9139,66.6498,25.2814,25.5893,7.7609,61.6129,31.1603,31.4235,6.9636,56.7655,36.4268,36.6502,6.5843,47.0503,46.5645,46.7180,6.2317,,,,,56.1295,15.6946,15.9130,27.9575,57.2343,15.5734,15.8005,26.9652,56.9459,16.3342,16.5591,26.4951,60.7731,17.9944,18.2505,20.9764,54.0962,24.9663,25.1692,20.7346,51.9730,27.0490,27.2362,20.7908,,,,
620,67.2237,15.6793,15.9927,16.7837,69.5907,18.1605,18.4963,11.9130,69.6950,20.1436,20.4804,9.8246,66.7917,25.2579,25.5672,7.6411,61.6129,31.2762,31.5394,6.8477,56.9147,36.2823,36.5069,6.5784,47.3107,46.5210,46.6762,6.0131,,,,,56.1537,15.7098,15.9284,27.9179,57.1660,15.6338,15.8604,26.9737,57.0546,16.3416,16.5673,26.3781,60.6473,17.9944,18.2494,21.1033,54.2418,24.9080,25.1120,20.6462,52.1318,26.9314,27.1199,20.7484,,,,
618,67.3421,15.6313,15.9458,16.7121,69.6728,18.0590,18.3957,11.9315,69.7124,20.0601,20.3971,9.8905,66.8701,25.1015,25.4116,7.7183,61.9171,30.9427,31.2086,6.8743,56.9934,36.1409,36.3662,6.6404,47.4092,46.2735,46.4294,6.1614,,,,,56.0693,15.6941,15.9121,28.0186,57.0979,15.6061,15.8322,27.0699,56.8195,16.1576,16.3815,26.7991,60.7472,17.8972,18.1531,21.0997,54.4481,24.7714,24.9770,20.5749,52.1595,26.8513,27.0400,20.8005,,,,
616,67.4006,15.5342,15.8493,16.7501,69.7301,18.0427,18.3800,11.8900,69.8092,19.9695,20.3076,9.8832,66.9754,25.0083,25.3195,7.7051,61.8887,30.8425,31.1082,7.0030,57.2260,35.8544,36.0815,6.6924,47.5955,46.0693,46.2264,6.1781,,,,,56.0615,15.6882,15.9062,28.0324,56.9937,15.6703,15.8956,27.1107,56.7267,16.4538,16.6770,26.5962,60.5574,17.9077,18.1621,21.2806,54.3377,24.8058,25.0106,20.6517,52.2596,26.6795,26.8690,20.8714,,,,
614,67.6236,15.5104,15.8276,16.5487,69.8771,17.9244,18.2632,11.8597,69.9330,19.8451,20.1844,9.8826,67.1529,24.9410,25.2538,7.5933,62.1111,30.7025,30.9702,6.9187,57.4424,35.7747,36.0037,6.5540,47.8294,45.8732,46.0320,6.1386,,,,,55.9230,15.8124,16.0293,28.0476,56.9486,15.6646,15.8896,27.1617,56.7355,16.4292,16.6525,26.6119,60.5707,17.8688,18.1233,21.3060,54.5517,24.5295,24.7359,20.7123,52.1941,26.6323,26.8213,20.9846,,,,
612,67.7255,15.4814,15.7997,16.4748,69.9873,17.8416,18.1815,11.8312,70.0343,19.6861,20.0265,9.9393,67.3824,24.7820,25.0971,7.5205,62.3683,30.3181,30.5880,7.0437,57.5489,35.5759,35.8057,6.6454,47.9197,45.7040,45.8634,6.2170,,,,,55.8658,15.7579,15.9745,28.1597,56.7923,15.6846,15.9084,27.2993,56.7612,16.4405,16.6641,26.5747,60.5362,17.8333,18.0876,21.3762,54.6983,24.5449,24.7525,20.5492,52.3699,26.5680,26.7583,20.8718,,,,
610,67.7721,15.3239,15.6427,16.5852,70.0455,17.8097,18.1503,11.8042,70.1294,19.6500,19.9913,9.8793,67.3643,24.6530,24.9679,7.6678,62.4295,30.3616,30.6321,6.9385,57.7572,35.3746,35.6062,6.6367,48.1626,45.4895,45.6505,6.1868,,,,,55.9092,15.8785,16.0954,27.9953,56.8232,15.6988,15.9229,27.2539,56.6495,16.5011,16.7239,26.6266,60.5718,17.8133,18.0680,21.3602,54.8053,24.4651,24.6736,20.5211,52.4290,26.4705,26.6613,20.9097,,,,
608,67.9388,15.2480,15.5685,16.4927,70.2022,17.7446,18.0868,11.7110,70.2356,19.6074,19.9498,9.8146,67.5521,24.5711,24.8879,7.5600,62.7346,30.1052,30.3784,6.8869,57.9079,35.1375,35.3703,6.7218,48.3263,45.3348,45.4969,6.1768,,,,,55.8073,15.8090,16.0252,28.1675,56.6614,15.7966,16.0195,27.3191,56.5554,16.5153,16.7373,26.7073,60.4916,17.7914,18.0454,21.4630,54.9677,24.3255,24.5353,20.4970,52.4802,26.2710,26.4622,21.0576,,,,
606,68.0356,15.3640,15.6854,16.2790,70.2408,17.7528,18.0954,11.6638,70.3590,19.5948,19.9386,9.7025,67.7027,24.3248,24.6431,7.6542,62.8954,30.0160,30.2907,6.8139,58.0897,35.0969,35.3313,6.5790,48.6366,45.2301,45.3943,5.9690,,,,,55.7245,15.9549,16.1705,28.1050,56.6211,15.8562,16.0789,27.3001,56.4879,16.5739,16.7955,26.7166,60.3731,17.8775,18.1306,21.4963,55.0762,24.3503,24.5609,20.3630,52.5915,26.3419,26.5339,20.8746,,,,
604,68.1710,15.2839,15.6067,16.2223,70.3384,17.5723,17.9159,11.7457,70.4437,19.3987,19.7433,9.8130,67.7601,24.2058,24.5247,7.7153,62.9325,29.8094,30.0845,6.9830,58.2960,34.9008,35.1369,6.5671,48.8136,44.8480,45.0135,6.1729,,,,,55.8859,15.9273,16.1442,27.9699,56.4948,15.8524,16.0741,27.4312,56.4874,16.6187,16.8404,26.6722,60.3350,17.9040,18.1568,21.5081,55.1699,24.2733,24.4847,20.3454,52.5045,26.2285,26.4200,21.0755,,,,
602,68.3527,15.2336,15.5582,16.0891,70.4276,17.5191,17.8637,11.7087,70.5531,19.3038,19.6496,9.7973,67.8449,24.2165,24.5362,7.6189,63.1808,29.6875,29.9648,6.8545,58.4011,34.7071,34.9440,6.6549,49.0245,44.7152,44.8822,6.0933,,,,,55.6556,16.0064,16.2216,28.1228,56.4542,15.9672,16.1886,27.3572,56.3422,16.6310,16.8515,26.8063,60.2672,17.8783,18.1306,21.6022,55.3060,24.1269,24.3394,20.3546,52.6861,26.1940,26.3868,20.9271,,,,
600,68.3570,15.1728,15.4975,16.1456,70.4655,17.4643,17.8093,11.7252,70.5951,19.2685,19.6148,9.7901,67.9277,24.0813,24.4019,7.6705,63.1950,29.4805,29.7579,7.0471,58.5334,34.5273,34.7654,6.7013,49.1058,44.5579,44.7255,6.1687,,,,,55.5610,15.9682,16.1827,28.2563,56.3183,15.9938,16.2142,27.4675,56.2950,16.6713,16.8915,26.8135,60.1298,17.8819,18.1331,21.7371,55.3264,24.0020,24.2147,20.4589,52.7643,26.0761,26.2696,20.9661,,,,
598,68.4522,15.1624,15.4880,16.0598,70.5893,17.3871,17.7334,11.6773,70.6180,19.1400,19.4866,9.8954,68.0462,23.8694,24.1911,7.7627,63.3892,29.3544,29.6337,6.9772,58.7994,34.3372,34.5775,6.6231,49.2694,44.4362,44.6049,6.1257,,,,,55.5816,15.9724,16.1871,28.2314,56.2254,16.0021,16.2218,27.5528,56.1717,16.6798,16.8991,26.9292,60.1933,17.8568,18.1086,21.6981,55.5273,24.0131,24.2273,20.2454,52.8048,25.9085,26.1023,21.0929,,,,
596,68.5857,15.1270,15.4540,15.9604,70.6041,17.2956,17.6421,11.7537,70.7308,19.1354,19.4831,9.7860,68.1649,23.7266,24.0496,7.7855,63.4484,29.1674,29.4473,7.1043,58.8423,34.1223,34.3630,6.7947,49.5465,44.0924,44.2630,6.1905,,,,,55.4786,15.9678,16.1818,28.3397,56.1087,16.0388,16.2577,27.6337,56.0833,16.6345,16.8531,27.0636,60.1390,17.7997,18.0511,21.8099,55.6502,23.9013,24.1165,20.2332,52.8783,25.7217,25.9160,21.2057,,,,
594,68.7078,14.9646,15.2929,15.9993,70.7008,17.2602,17.6078,11.6915,70.8344,18.9536,19.3025,9.8631,68.2464,23.6542,23.9780,7.7755,63.7270,28.9607,29.2431,7.0300,59.1005,33.9340,34.1769,6.7226,49.7422,43.9610,44.1331,6.1247,,,,,55.4019,16.0961,16.3095,28.2885,56.0975,16.1208,16.3396,27.5628,56.0398,16.7568,16.9751,26.9851,59.9613,17.8180,18.0680,21.9707,55.6987,23.8934,24.1091,20.1922,52.9128,25.7063,25.9009,21.1863,,,,
592,68.8023,14.9935,15.3227,15.8750,70.8447,17.1343,17.4833,11.6720,70.9358,18.9062,19.2562,9.8080,68.3842,23.4557,23.7809,7.8349,63.7294,28.8374,29.1198,7.1508,59.2021,33.8547,34.0984,6.6995,49.9067,43.6290,43.8022,6.2911,,,,,55.4562,16.0474,16.2613,28.2826,55.9592,16.1181,16.3359,27.7049,55.9379,16.7769,16.9945,27.0676,59.8955,17.7289,17.9784,22.1262,55.9015,23.7340,23.9513,20.1472,52.9823,25.5987,25.7939,21.2238,,,,
590,68.8015,14.8617,15.1910,16.0075,70.8346,17.0766,17.4256,11.7398,70.9444,18.8149,19.1650,9.8906,68.4366,23.3810,23.7068,7.8566,63.8260,28.6256,28.9089,7.2651,59.2938,33.5852,33.8298,6.8764,50.1522,43.5843,43.7592,6.0886,,,,,55.4442,16.0550,16.2688,28.2870,55.8474,16.1604,16.3773,27.7753,55.8834,16.8319,17.0491,27.0675,60.0356,17.8758,18.1265,21.8379,55.9473,23.5911,23.8088,20.2439,52.9289,25.3906,25.5854,21.4856,,,,
588,68.9857,14.9518,15.2829,15.7314,70.9703,17.1016,17.4521,11.5776,71.0795,18.6773,19.0288,9.8916,68.4506,23.2825,23.6085,7.9409,64.0303,28.5736,28.8588,7.1109,59.5945,33.4950,33.7420,6.6635,50.4323,43.3667,43.5437,6.0240,,,,,55.3934,16.1585,16.3720,28.2346,55.8744,16.2900,16.5073,27.6184,55.8270,16.8923,17.1091,27.0638,60.0097,17.8578,18.1083,21.8820,56.1893,23.6396,23.8592,19.9514,53.2228,25.5125,25.7096,21.0676,,,,
586,69.0749,14.7841,15.1161,15.8090,70.9929,17.0014,17.3521,11.6549,71.1527,18.6724,19.0247,9.8226,68.6274,23.1526,23.4803,7.8923,64.0598,28.4721,28.7577,7.1825,59.6615,33.2792,33.5269,6.8116,50.5019,43.0387,43.2162,6.2819,,,,,55.2323,16.1273,16.3396,28.4282,55.7176,16.2699,16.4860,27.7964,55.7200,16.9477,17.1638,27.1162,59.8821,17.7737,18.0232,22.0947,56.1900,23.4436,23.6633,20.1467,53.1130,25.3151,25.5114,21.3756,,,,
584,69.1539,14.7905,15.1233,15.7227,71.0924,16.9339,17.2857,11.6219,71.2569,18.5958,18.9492,9.7940,68.7701,22.9312,23.2604,7.9695,64.3067,28.2649,28.5527,7.1407,59.8464,33.0867,33.3360,6.8176,50.7671,42.9606,43.1400,6.0929,,,,,55.3102,16.2588,16.4717,28.2180,55.6339,16.3067,16.5221,27.8440,55.6660,16.8574,17.0731,27.2609,59.6980,17.8971,18.1452,22.1568,56.4630,23.3382,23.5601,19.9768,53.1569,25.1996,25.3963,21.4468,,,,
582,69.2876,14.7307,15.0650,15.6474,71.2290,16.8138,17.1670,11.6039,71.4105,18.4421,18.7972,9.7924,68.8785,22.8682,23.1985,7.9230,64.5256,28.1713,28.4612,7.0132,60.0957,32.8608,33.1122,6.7921,50.9828,42.6411,42.8221,6.1950,,,,,55.3885,16.2011,16.4147,28.1968,55.6005,16.3700,16.5852,27.8143,55.6885,16.9990,17.2149,27.0966,59.8062,17.7851,18.0341,22.1597,56.5095,23.2968,23.5191,19.9714,53.3591,25.2394,25.4376,21.2033,,,,
580,69.3746,14.8166,15.1518,15.4736,71.2987,16.7097,17.0637,11.6376,71.4267,18.4370,18.7923,9.7810,68.9480,22.7440,23.0751,7.9769,64.6341,28.0050,28.2959,7.0700,60.2230,32.6880,32.9406,6.8364,51.1716,42.4436,42.6259,6.2025,,,,,55.2670,16.2456,16.4583,28.2747,55.4918,16.3928,16.6073,27.9009,55.5777,16.9633,17.1784,27.2439,59.7019,17.8302,18.0784,22.2197,56.6840,23.1706,23.3944,19.9216,53.4591,25.0254,25.2244,21.3164,,,,
578,69.4566,14.6016,14.9376,15.6058,71.3851,16.6532,17.0082,11.6067,71.5235,18.3375,18.6939,9.7826,69.0448,22.5773,22.9093,8.0458,64.8067,27.7785,28.0711,7.1222,60.4571,32.5446,32.7991,6.7437,51.3005,42.2633,42.4466,6.2529,,,,,55.3107,16.2285,16.4416,28.2477,55.4762,16.3657,16.5801,27.9437,55.4550,17.0784,17.2926,27.2524,59.6772,17.8155,18.0636,22.2593,56.6698,23.0444,23.2681,20.0621,53.4282,24.9612,25.1600,21.4118,,,,
576,69.6765,14.6180,14.9563,15.3673,71.5524,16.6378,16.9945,11.4531,71.6796,18.2786,18.6365,9.6838,69.2367,22.5613,22.8952,7.8681,64.9601,27.7014,27.9954,7.0445,60.5368,32.3699,32.6252,6.8380,51.5233,42.0944,42.2793,6.1974,,,,,55.4196,16.3135,16.5275,28.0530,55.3941,16.4903,16.7040,27.9019,55.5181,17.0753,17.2900,27.1919,59.5989,17.8259,18.0734,22.3277,56.8163,23.0762,23.3011,19.8826,53.4758,24.9722,25.1714,21.3528,,,,
574,69.7230,14.5394,14.8781,15.3989,71.5284,16.5878,16.9443,11.5273,71.6959,18.1639,18.5221,9.7820,69.1633,22.5606,22.8939,7.9428,64.9416,27.4652,27.7591,7.2993,60.6084,32.1740,32.4300,6.9616,51.7090,41.8031,41.9894,6.3016,,,,,55.2653,16.2473,16.4601,28.2746,55.3188,16.5125,16.7257,27.9555,55.3344,17.0557,17.2691,27.3965,59.4038,17.8554,18.1014,22.4948,56.8985,22.9344,23.1600,19.9414,53.5329,24.8720,25.0717,21.3954,,,,
572,69.8998,14.4596,14.8002,15.3000,71.6865,16.4593,16.8175,11.4960,71.8127,18.1658,18.5253,9.6620,69.4252,22.2250,22.5609,8.0138,65.1877,27.3015,27.5977,7.2145,60.8302,32.0298,32.2877,6.8821,51.9218,41.5620,41.7499,6.3283,,,,,55.3325,16.3281,16.5415,28.1261,55.2532,16.5690,16.7818,27.9651,55.3182,17.1284,17.3417,27.3400,59.4323,17.8260,18.0722,22.4955,57.1520,22.8413,23.0690,19.7791,53.6118,24.7431,24.9434,21.4448,,,,
570,69.9769,14.5167,14.8582,15.1649,71.7071,16.3885,16.7470,11.5459,71.8568,18.0256,18.3856,9.7576,69.4231,22.1436,22.4797,8.0972,65.3718,27.1321,27.4301,7.1981,61.0226,31.7210,31.9807,6.9967,52.1311,41.3801,41.5696,6.2993,,,,,55.3387,16.3493,16.5628,28.0985,55.2804,16.5372,16.7502,27.9693,55.2101,17.2198,17.4323,27.3576,59.4854,17.7603,18.0070,22.5077,57.1303,22.6770,22.9046,19.9651,53.6447,24.7064,24.9070,21.4483,,,,
568,70.0467,14.3535,14.6957,15.2576,71.8782,16.3272,16.6876,11.4343,71.9900,17.9036,18.2651,9.7449,69.6438,21.9948,22.3330,8.0232,65.4338,27.0525,27.3511,7.2151,61.2090,31.6072,31.8685,6.9225,52.3896,41.2260,41.4174,6.1930,,,,,55.3100,16.2465,16.4599,28.2301,55.1719,16.6149,16.8272,28.0009,55.2349,17.1785,17.3913,27.3738,59.5133,17.7347,17.9817,22.5049,57.3318,22.7073,22.9366,19.7316,53.6999,24.5782,24.7793,21.5208,,,,
566,70.1529,14.2698,14.6131,15.2340,71.9752,16.2527,16.6141,11.4107,72.0504,17.7553,18.1174,9.8322,69.7347,21.8300,22.1693,8.0961,65.6371,26.7727,27.0732,7.2896,61.3956,31.4624,31.7253,6.8790,52.6754,40.8447,41.0383,6.2863,,,,,55.4380,16.2615,16.4759,28.0861,55.1437,16.6356,16.8478,28.0085,55.0617,17.3551,17.5666,27.3717,59.3485,17.7565,18.0022,22.6493,57.4054,22.5213,22.7512,19.8434,53.6711,24.4985,24.6995,21.6294,,,,
564,70.2842,14.3213,14.6660,15.0498,71.9795,16.2045,16.5660,11.4545,72.0881,17.7179,18.0805,9.8314,69.8208,21.7463,22.0865,8.0927,65.7522,26.5472,26.8489,7.3989,61.4892,31.2759,31.5398,6.9710,52.8126,40.7132,40.9078,6.2796,,,,,55.3825,16.3733,16.5873,28.0302,55.0531,16.6972,16.9087,28.0383,55.0101,17.3445,17.5556,27.4343,59.2600,17.7121,17.9572,22.7829,57.4521,22.4209,22.6512,19.8967,53.7346,24.4054,24.6068,21.6586,,,,
562,70.3852,14.2882,14.6339,14.9809,72.0463,16.2184,16.5807,11.3730,72.2520,17.6513,18.0156,9.7324,69.9518,21.6781,22.0196,8.0286,65.8477,26.5220,26.8246,7.3276,61.8416,31.0328,31.2997,6.8587,53.0154,40.5633,40.7595,6.2251,,,,,55.3999,16.3639,16.5781,28.0219,54.9899,16.7835,16.9946,28.0156,55.0173,17.4671,17.6784,27.3043,59.2467,17.7495,17.9945,22.7588,57.6183,22.3197,22.5514,19.8303,53.7943,24.4356,24.6375,21.5682,,,,
560,70.5161,14.2384,14.5856,14.8983,72.1820,16.0332,16.3970,11.4210,72.3098,17.5891,17.9542,9.7360,69.9777,21.5107,21.8526,8.1698,65.9970,26.3618,26.6659,7.3371,61.9247,30.7639,31.0316,7.0437,53.3184,40.3619,40.5604,6.1212,,,,,55.5245,16.3413,16.5565,27.9190,54.9621,16.8196,17.0305,28.0074,54.9027,17.3830,17.5934,27.5038,59.1637,17.7724,18.0168,22.8195,57.8153,22.2239,22.4572,19.7275,53.8284,24.2716,24.4739,21.6977,,,,
558,70.6270,14.2131,14.5614,14.8116,72.2571,16.0965,16.4611,11.2818,72.3964,17.5092,17.8752,9.7284,70.0790,21.4117,21.7546,8.1664,66.1575,26.2270,26.5326,7.3099,62.1307,30.7327,31.0023,6.8671,53.5247,40.0609,40.2609,6.2143,,,,,55.5548,16.3591,16.5746,27.8706,55.0077,16.8966,17.1079,27.8844,54.9448,17.4489,17.6597,27.3955,59.0950,17.9280,18.1718,22.7332,57.9597,22.1560,22.3906,19.6497,53.9417,24.2686,24.4718,21.5864,,,,
556,70.7033,14.0542,14.4034,14.8933,72.3337,15.9825,16.3479,11.3184,72.3947,17.4082,17.7743,9.8310,70.1603,21.3009,21.6447,8.1950,66.2787,25.9888,26.2956,7.4257,62.1683,30.5399,30.8099,7.0218,53.5439,39.8324,40.0327,6.4234,,,,,55.4795,16.3793,16.5943,27.9262,54.8915,16.8266,17.0371,28.0713,54.9615,17.5570,17.7680,27.2705,59.1182,17.7483,17.9924,22.8894,58.0575,22.0396,22.2751,19.6674,53.9794,24.2410,24.4445,21.5761,,,,
554,70.8683,14.0334,14.3843,14.7473,72.4297,15.9158,16.2823,11.2880,72.6076,17.2782,17.6465,9.7458,70.4366,21.1260,21.4726,8.0908,66.5079,25.9269,26.2359,7.2562,62.3376,30.2470,30.5185,7.1438,53.9028,39.6765,39.8795,6.2177,,,,,55.6856,16.3707,16.5874,27.7270,54.9210,16.8968,17.1076,27.9714,54.9386,17.5350,17.7459,27.3155,59.0871,17.8341,18.0780,22.8349,58.1486,22.0543,22.2906,19.5608,54.0535,24.1322,24.3363,21.6102,,,,
552,70.9087,14.0260,14.3774,14.7139,72.4756,15.7767,16.1438,11.3806,72.6240,17.2528,17.6214,9.7546,70.3581,20.9965,21.3425,8.2994,66.4657,25.6129,25.9217,7.6126,62.5994,30.0610,30.3348,7.0658,54.1308,39.3751,39.5799,6.2893,,,,,55.6141,16.3498,16.5659,27.8200,54.8637,16.9688,17.1792,27.9571,54.8187,17.5015,17.7115,27.4698,58.9396,17.8019,18.0446,23.0157,58.1639,21.8576,22.0940,19.7421,54.1359,23.8690,24.0739,21.7902,,,,
550,71.0860,13.9736,14.3268,14.5872,72.5989,15.8603,16.2287,11.1724,72.6982,17.2147,17.5841,9.7176,70.5557,21.0065,21.3545,8.0898,66.7698,25.6012,25.9129,7.3173,62.7149,29.9654,30.2404,7.0447,54.2491,39.2742,39.4799,6.2710,,,,,55.7316,16.4223,16.6394,27.6290,54.8449,17.0187,17.2289,27.9261,54.7408,17.6164,17.8259,27.4333,59.0273,17.9395,18.1831,22.7896,58.3774,21.8493,22.0875,19.5351,54.2499,23.9472,24.1530,21.5971,,,,
548,71.0926,13.9577,14.3111,14.5963,72.6094,15.7599,16.1286,11.2620,72.8293,17.0941,17.4650,9.7056,70.4838,20.8746,21.2219,8.2943,66.8193,25.2737,25.5859,7.5949,62.9694,29.7428,30.0200,7.0106,54.5353,39.0628,39.2708,6.1939,,,,,55.9255,16.4567,16.6754,27.3991,54.8352,17.0737,17.2839,27.8809,54.7393,17.6825,17.8920,27.3687,58.8873,17.8621,18.1046,23.0082,58.4482,21.7383,21.9772,19.5746,54.3372,23.8773,24.0838,21.5790,,,,
546,71.2216,13.8509,14.2057,14.5727,72.7127,15.6877,16.0575,11.2298,72.8968,17.0347,17.4064,9.6968,70.5459,20.7212,21.0693,8.3848,66.9831,25.2059,25.5197,7.4972,63.0266,29.5131,29.7910,7.1825,54.7535,38.7745,38.9842,6.2623,,,,,55.8088,16.3993,16.6171,27.5741,54.7949,17.1356,17.3457,27.8594,54.6891,17.7925,18.0017,27.3092,58.9083,17.8937,18.1364,22.9553,58.4639,21.6882,21.9273,19.6088,54.4004,23.8285,24.0355,21.5641,,,,
544,71.2281,13.8270,14.1820,14.5899,72.8281,15.5207,15.8918,11.2801,72.9489,16.9453,17.3176,9.7334,70.6973,20.5828,20.9325,8.3703,67.1122,25.1041,25.4192,7.4686,63.1221,29.4210,29.6998,7.1781,54.8769,38.4735,38.6842,6.4389,,,,,55.9658,16.3750,16.5941,27.4401,54.8015,17.0835,17.2937,27.9048,54.7454,17.7198,17.9295,27.3251,58.9234,17.8662,18.1091,22.9674,58.6624,21.5278,21.7686,19.5691,54.2878,23.6494,23.8556,21.8566,,,,
542,71.4257,13.7684,14.1254,14.4489,72.8789,15.5042,15.8760,11.2451,72.9813,16.8219,17.1946,9.8240,70.7550,20.5427,20.8931,8.3519,67.2918,24.8663,25.1832,7.5250,63.2851,29.2277,29.5080,7.2069,55.2228,38.3470,38.5604,6.2168,,,,,56.0540,16.3907,16.6106,27.3354,54.7802,17.0655,17.2755,27.9443,54.6684,17.7998,18.0090,27.3226,58.8799,17.8036,18.0462,23.0739,58.7637,21.4971,21.7388,19.4975,54.3904,23.6230,23.8300,21.7796,,,,
540,71.4729,13.6712,14.0288,14.4983,72.9351,15.3831,15.7555,11.3094,73.0323,16.7407,17.1141,9.8537,70.9143,20.3204,20.6725,8.4132,67.2818,24.6289,24.9458,7.7724,63.4639,29.0108,29.2927,7.2433,55.3126,38.0606,38.2748,6.4126,,,,,55.9885,16.3535,16.5729,27.4386,54.7848,17.1775,17.3876,27.8276,54.6012,17.9016,18.1103,27.2886,58.7043,17.8554,18.0966,23.1991,58.8664,21.2879,21.5305,19.6032,54.6373,23.5553,23.7643,21.5984,,,,
538,71.5616,13.5970,13.9556,14.4828,72.9372,15.4010,15.7735,11.2893,73.0379,16.6447,17.0183,9.9438,70.9179,20.2000,20.5522,8.5299,67.3849,24.5574,24.8754,7.7397,63.6715,28.7972,29.0811,7.2474,55.4520,37.6956,37.9109,6.6371,,,,,56.1094,16.4344,16.6549,27.2357,54.7748,17.1276,17.3377,27.8875,54.4300,17.9020,18.1095,27.4605,58.6447,17.9710,18.2118,23.1435,58.9322,21.2782,21.5214,19.5464,54.5839,23.4920,23.7006,21.7155,,,,
536,71.6398,13.6419,14.0014,14.3587,73.0635,15.2928,15.6667,11.2698,73.1730,16.5861,16.9612,9.8659,71.1383,20.1014,20.4559,8.4058,67.5585,24.3782,24.6979,7.7437,63.7808,28.6777,28.9626,7.2566,55.7582,37.5529,37.7707,6.4711,,,,,56.2130,16.3917,16.6130,27.1740,54.8418,17.2223,17.4329,27.7253,54.5565,17.9731,18.1816,27.2619,58.7809,17.8760,18.1181,23.1010,59.0084,21.1999,21.4438,19.5478,54.6163,23.3531,23.5621,21.8217,,,,
534,71.7394,13.5735,13.9341,14.3265,73.1356,15.2381,15.6129,11.2515,73.2357,16.4981,16.8739,9.8904,71.1159,19.9467,20.3011,8.5831,67.6327,24.1631,24.4836,7.8837,63.8482,28.4119,28.6976,7.4542,55.9455,37.2763,37.4956,6.5589,,,,,56.3473,16.3684,16.5908,27.0618,54.8071,17.2553,17.4658,27.7271,54.5659,17.9144,18.1230,27.3111,58.6868,17.8886,18.1299,23.1832,59.0347,21.0503,21.2945,19.6708,54.7659,23.4611,23.6712,21.5629,,,,
532,71.8764,13.5844,13.9465,14.1771,73.1909,15.2155,15.5909,11.2182,73.3251,16.5381,16.9150,9.7599,71.1719,19.8722,20.2272,8.6009,67.8486,24.0216,24.3443,7.8071,64.0898,28.2431,28.5310,7.3792,56.1041,37.0977,37.3183,6.5776,,,,,56.3524,16.4019,16.6245,27.0232,54.8670,17.2609,17.4719,27.6611,54.6369,17.9938,18.2030,27.1601,58.7168,18.0628,18.3045,22.9788,59.1769,21.0581,21.3035,19.5195,54.6157,23.3146,23.5236,21.8607,,,,
530,71.9729,13.5604,13.9236,14.1035,73.2031,15.1706,15.5463,11.2506,73.4043,16.3894,16.7672,9.8285,71.2953,19.7134,20.0698,8.6349,67.8804,24.0891,24.4122,7.7074,64.2248,28.1112,28.4004,7.3748,56.4247,36.8978,37.1210,6.4543,,,,,56.5508,16.4594,16.6836,26.7655,54.9017,17.3509,17.5623,27.5361,54.5254,18.1170,18.3254,27.1492,58.6654,18.0608,18.3021,23.0325,59.2970,21.0945,21.3410,19.3620,54.7566,23.3389,23.5491,21.6943,,,,
528,72.0430,13.4569,13.8209,14.1361,73.3320,15.1241,15.5012,11.1668,73.4354,16.3096,16.6878,9.8769,71.3627,19.6114,19.9685,8.6687,68.0976,23.8023,24.1276,7.7748,64.4151,27.8611,28.1521,7.4328,56.6295,36.5437,36.7686,6.6019,,,,,56.7609,16.3397,16.5657,26.6734,54.9459,17.3257,17.5374,27.5167,54.6406,18.0211,18.2305,27.1289,58.5925,17.9367,18.1774,23.2301,59.4594,20.8623,21.1102,19.4304,54.9051,23.2068,23.4183,21.6766,,,,
526,72.1026,13.3973,13.7620,14.1354,73.3839,15.0919,15.4696,11.1465,73.4668,16.2613,16.6400,9.8933,71.2943,19.5148,19.8714,8.8343,68.1265,23.6418,23.9674,7.9061,64.5182,27.6910,27.9830,7.4988,56.8093,36.2698,36.4962,6.6945,,,,,56.8595,16.3571,16.5839,26.5566,54.9269,17.3039,17.5155,27.5576,54.5474,18.0321,18.2408,27.2118,58.5398,17.9778,18.2182,23.2420,59.3791,20.8872,21.1345,19.4863,54.7997,23.1170,23.3277,21.8726,,,,
524,72.2082,13.2538,13.6197,14.1721,73.4316,14.9976,15.3760,11.1923,73.5312,16.1948,16.5742,9.8945,71.4274,19.4964,19.8545,8.7182,68.2527,23.4785,23.8054,7.9419,64.6297,27.5501,27.8433,7.5270,56.9893,36.1637,36.3916,6.6190,,,,,56.8658,16.3489,16.5759,26.5583,55.0353,17.3715,17.5840,27.3807,54.6717,18.1369,18.3466,26.9817,58.5662,18.1078,18.3485,23.0854,59.4604,20.8881,21.1362,19.4034,54.9214,23.1493,23.3610,21.7176,,,,
522,72.2861,13.3882,13.7550,13.9589,73.5217,14.8894,15.2689,11.2094,73.6516,16.0781,16.4589,9.8895,71.6492,19.3517,19.7120,8.6388,68.4259,23.3823,23.7110,7.8631,64.8295,27.3457,27.6408,7.5298,57.2780,35.9343,36.1646,6.5574,,,,,57.0911,16.3041,16.5329,26.3761,55.1333,17.3886,17.6020,27.2647,54.6909,18.0925,18.3025,27.0067,58.5161,18.0787,18.3191,23.1649,59.6885,20.5805,20.8306,19.4809,55.0788,23.0323,23.2452,21.6760,,,,
520,72.3270,13.2814,13.6488,14.0242,73.5878,14.9265,15.3068,11.1054,73.7789,15.9539,16.3361,9.8850,71.6505,19.1988,19.5594,8.7902,68.4365,23.2451,23.5740,7.9895,64.8757,27.0581,27.3537,7.7706,57.3916,35.7050,35.9363,6.6721,,,,,57.2290,16.2800,16.5100,26.2610,55.1830,17.3442,17.5581,27.2589,54.6662,18.1672,18.3770,26.9568,58.6192,17.9993,18.2406,23.1402,59.7200,20.5295,20.7800,19.5001,55.0084,22.9637,23.1762,21.8154,,,,
518,72.4239,13.2166,13.5850,13.9910,73.5773,14.7334,15.1137,11.3090,73.7356,15.8224,16.2044,10.0600,71.7490,19.1228,19.4844,8.7666,68.5015,22.9668,23.2964,8.2021,65.1253,26.8867,27.1846,7.6901,57.6599,35.3646,35.5981,6.7419,,,,,57.3291,16.2166,16.4474,26.2234,55.1375,17.3224,17.5360,27.3265,54.7154,18.0983,18.3086,26.9761,58.5173,17.9662,18.2067,23.2760,59.8469,20.5753,20.8269,19.3262,55.2484,22.6965,22.9109,21.8407,,,,
516,72.5816,13.1336,13.5038,13.9146,73.6748,14.7332,15.1146,11.2106,73.7408,15.7782,16.1603,10.0988,71.7022,18.9010,19.2622,9.0356,68.7484,22.9288,23.2609,7.9907,65.1317,26.7087,27.0068,7.8616,57.7887,35.1265,35.3612,6.8501,,,,,57.4771,16.2127,16.4448,26.0781,55.2977,17.4069,17.6218,27.0805,54.7715,18.1978,18.4086,26.8199,58.5427,18.1336,18.3744,23.0829,59.9012,20.5278,20.7800,19.3188,55.3136,22.7622,22.9772,21.7092,,,,
514,72.5144,13.2203,13.5899,13.8956,73.6972,14.6006,14.9824,11.3204,73.7946,15.7895,16.1723,10.0331,71.7638,18.8405,19.2025,9.0337,68.6547,22.6170,22.9483,8.3970,65.2069,26.5595,26.8584,7.9347,58.0256,34.9588,35.1954,6.7790,,,,,57.6905,16.1312,16.3651,25.9444,55.3928,17.3441,17.5598,27.0475,54.8839,18.0355,18.2472,26.8689,58.5507,18.0760,18.3170,23.1323,59.9648,20.3355,20.5882,19.4470,55.3315,22.6783,22.8935,21.7750,,,,
512,72.6477,13.1911,13.5623,13.7900,73.8502,14.5716,14.9551,11.1947,73.9198,15.7144,16.0986,9.9816,72.0126,18.7777,19.1423,8.8451,68.8938,22.5535,22.8873,8.2189,65.5423,26.3374,26.6395,7.8183,58.2280,34.7260,34.9644,6.8077,,,,,57.7481,16.1213,16.3557,25.8961,55.5619,17.3764,17.5935,26.8446,54.9888,18.2979,18.5105,26.5007,58.5158,18.1670,18.4077,23.0765,60.1208,20.1816,20.4358,19.4434,55.4865,22.6442,22.8607,21.6528,,,,
510,72.7785,13.1632,13.5358,13.6858,73.9376,14.6207,15.0052,11.0572,74.0330,15.7370,16.1225,9.8445,71.9049,18.7548,19.1185,8.9766,68.9548,22.5583,22.8928,8.1525,65.6507,26.1903,26.4934,7.8559,58.5564,34.4280,34.6691,6.7745,,,,,57.9803,16.1534,16.3898,25.6299,55.7454,17.4333,17.6519,26.6027,55.1360,18.1733,18.3871,26.4768,58.7373,18.2369,18.4796,22.7831,60.2110,20.2570,20.5120,19.2769,55.6835,22.6608,22.8789,21.4376,,,,
508,72.7894,12.9472,13.3200,13.8906,73.8565,14.5052,14.8890,11.2545,73.9055,15.5704,15.9547,10.1397,71.9933,18.5430,18.9077,9.0990,69.0295,22.2741,22.6094,8.3611,65.6942,26.0506,26.3543,7.9516,58.7466,34.2201,34.4630,6.7904,,,,,58.0133,16.0702,16.3070,25.6797,55.7593,17.3627,17.5814,26.6593,55.1413,18.2815,18.4955,26.3632,58.7097,18.1715,18.4140,22.8763,60.2872,20.1386,20.3943,19.3185,55.6005,22.5979,22.8154,21.5841,,,,
506,72.8276,13.0317,13.4050,13.7674,73.9270,14.4470,14.8317,11.2413,74.0718,15.5945,15.9806,9.9475,72.0884,18.4960,18.8618,9.0498,69.1529,22.1380,22.4746,8.3725,65.8720,25.7816,26.0870,8.0410,58.8678,33.9355,34.1794,6.9528,,,,,58.3588,16.1056,16.3453,25.2959,55.9914,17.4720,17.6927,26.3159,55.3386,18.2919,18.5074,26.1540,58.8336,18.2299,18.4736,22.6928,60.4467,20.1486,20.4058,19.1475,55.7229,22.6205,22.8391,21.4380,,,,
504,72.9275,12.9200,13.2945,13.7780,74.0618,14.3837,14.7699,11.1683,74.0466,15.4858,15.8719,10.0815,72.0417,18.4243,18.7898,9.1685,69.1268,22.0005,22.3370,8.5363,65.9076,25.5340,25.8399,8.2526,59.1197,33.6385,33.8846,6.9957,,,,,58.4500,15.9489,16.1895,25.3605,55.9875,17.3694,17.5901,26.4224,55.3693,18.2187,18.4346,26.1961,58.8275,18.0498,18.2935,22.8790,60.4270,20.0199,20.2770,19.2960,55.7631,22.5276,22.7465,21.4904,,,,
502,72.9722,12.8723,13.2474,13.7804,73.9253,14.3530,14.7379,11.3368,74.0317,15.4350,15.8211,10.1473,72.0811,18.3084,18.6743,9.2446,69.1864,21.8314,22.1686,8.6450,65.9576,25.3192,25.6257,8.4168,59.2513,33.4342,33.6815,7.0672,,,,,58.7043,15.9653,16.2081,25.0877,56.2408,17.4001,17.6229,26.1363,55.6210,18.4063,18.6242,25.7548,58.7551,18.1277,18.3709,22.8740,60.6280,19.9726,20.2315,19.1405,55.9407,22.3523,22.5728,21.4865,,,,
500,73.0107,12.8460,13.2216,13.7677,73.9916,14.3161,14.7018,11.3066,74.1220,15.2988,15.6860,10.1920,72.0515,18.1085,18.4743,9.4741,69.4832,21.6158,21.9560,8.5608,66.1207,25.3084,25.6164,8.2628,59.6006,33.2064,33.4567,6.9427,,,,,58.9447,15.8864,16.1312,24.9241,56.3923,17.3693,17.5934,26.0143,55.7894,18.2192,18.4386,25.7720,58.9714,18.0905,18.3356,22.6930,60.5911,19.9046,20.1633,19.2456,56.0035,22.2468,22.4678,21.5287,,,,
498,73.0890,12.8646,13.2412,13.6698,74.0610,14.1836,14.5702,11.3688,74.1604,15.1390,15.5267,10.3129,72.0950,18.1199,18.4862,9.4188,69.4995,21.4662,21.8067,8.6938,66.2857,25.0154,25.3252,8.3892,59.6704,32.9983,33.2493,7.0803,,,,,59.1031,15.9007,16.1469,24.7500,56.5728,17.3059,17.5315,25.8957,55.8157,18.3101,18.5297,25.6547,59.0067,18.1617,18.4072,22.5862,60.8185,19.7970,20.0577,19.1238,56.2139,22.3525,22.5752,21.2109,,,,
496,73.1103,12.8005,13.1774,13.7123,74.1196,14.1539,14.5413,11.3391,74.1688,15.0867,15.4747,10.3566,72.0948,17.9587,18.3253,9.5799,69.4550,21.2521,21.5923,8.9527,66.2986,24.9001,25.2100,8.4914,59.7900,32.6098,32.8619,7.3481,,,,,59.1627,15.7978,16.0446,24.7927,56.6494,17.2188,17.4451,25.9055,56.1200,18.3511,18.5732,25.3068,59.0414,18.1597,18.4055,22.5531,60.7568,19.8660,20.1263,19.1169,56.2599,22.2724,22.4956,21.2445,,,,
494,73.2559,12.8374,13.2160,13.5281,74.1136,14.1150,14.5024,11.3839,74.2260,15.1333,15.5220,10.2520,72.2035,17.8094,18.1772,9.6193,69.6788,21.3004,21.6429,8.6783,66.5186,24.7195,25.0316,8.4498,60.1286,32.6404,32.8954,6.9760,,,,,59.4257,15.7597,16.0088,24.5654,56.9014,17.2836,17.5120,25.5866,56.2636,18.1775,18.4008,25.3356,59.1193,18.0519,18.2985,22.5822,60.8945,19.6318,19.8934,19.2121,56.3976,22.2214,22.4458,21.1566,,,,
492,73.3072,12.7089,13.0882,13.6047,74.1549,14.0051,14.3932,11.4520,74.2004,15.0894,15.4779,10.3217,72.3886,17.8852,18.2550,9.3563,69.7588,20.9991,21.3425,8.8987,66.5556,24.4201,24.7327,8.7118,60.3587,32.2121,32.4692,7.1721,,,,,59.8039,15.7696,16.0220,24.1741,57.0745,17.2331,17.4629,25.4626,56.4666,18.2737,18.4987,25.0347,59.3777,18.1944,18.4432,22.1791,61.0739,19.7250,19.9882,18.9378,56.5072,22.2328,22.4581,21.0347,,,,
490,73.2863,12.8027,13.1819,13.5318,74.2776,14.0135,14.4030,11.3194,74.2850,15.0621,15.4517,10.2633,72.3243,17.6342,18.0035,9.6722,69.8856,20.9168,21.2616,8.8529,66.6638,24.3308,24.6445,8.6917,60.5924,32.0342,32.2934,7.1142,,,,,59.8466,15.7150,15.9679,24.1855,57.2804,17.2166,17.4482,25.2714,56.7536,18.2214,18.4488,24.7976,59.6020,18.2212,18.4720,21.9259,61.1135,19.5863,19.8500,19.0365,56.6618,22.2309,22.4576,20.8806,,,,
488,73.4859,12.7387,13.1201,13.3940,74.2202,13.9077,14.2967,11.4831,74.3595,14.9164,15.3070,10.3335,72.3025,17.5034,17.8726,9.8250,69.8152,20.8188,21.1630,9.0218,66.8213,24.3368,24.6521,8.5266,60.7032,31.5663,31.8265,7.4703,,,,,60.2890,15.6383,15.8950,23.8160,57.4629,17.1392,17.3724,25.1647,56.8925,18.2503,18.4789,24.6286,59.6578,18.2048,18.4561,21.8860,61.2943,19.6042,19.8695,18.8362,56.7591,21.9960,22.2235,21.0174,,,,
486,73.4201,12.7557,13.1365,13.4434,74.3332,13.9578,14.3482,11.3186,74.3843,14.7987,15.1896,10.4261,72.5083,17.4389,17.8103,9.6813,69.9412,20.7020,21.0476,9.0112,67.0062,24.0800,24.3972,8.5966,60.8190,31.4410,31.7023,7.4787,,,,,60.4729,15.6561,15.9145,23.6126,57.7666,17.1927,17.4285,24.8049,57.2497,18.1979,18.4294,24.3208,59.7440,18.0698,18.3219,21.9341,61.5247,19.5001,19.7675,18.7078,56.9357,22.0707,22.2997,20.7646,,,,
484,73.4470,12.7444,13.1257,13.4274,74.3574,13.8579,14.2487,11.3939,74.3554,14.8335,15.2243,10.4203,72.5990,17.4105,17.7830,9.6179,69.9398,20.4700,20.8157,9.2444,67.0560,23.7910,24.1088,8.8353,61.1488,31.1582,31.4225,7.4287,,,,,60.6752,15.5561,15.8163,23.5085,57.9829,17.0284,17.2660,24.7511,57.3300,17.9904,18.2227,24.4473,59.9275,18.0548,18.3087,21.7638,61.6502,19.5182,19.7868,18.5630,56.9063,21.9258,22.1547,20.9390,,,,
482,73.4766,12.6912,13.0729,13.4505,74.4302,13.8271,14.2188,11.3509,74.3697,14.8339,15.2250,10.4052,72.4980,17.2523,17.6239,9.8781,70.0117,20.3479,20.6945,9.2938,67.1143,23.5643,23.8828,9.0029,61.3020,30.7766,31.0423,7.6557,,,,,60.8617,15.5301,15.7921,23.3462,58.2562,17.1059,17.3459,24.3979,57.6963,17.9673,18.2027,24.1009,60.2075,18.0800,18.3363,21.4562,61.7639,19.4184,19.6882,18.5480,57.1423,21.8690,22.0999,20.7578,,,,
