Repository: jjoono/OLED-

# Ag seed layer screening — DFT + optics

6~15 nm 열증착 Ag를 island 없이 균일하게 올릴 seed layer를 DFT로 사전 선별하고,
그 전극의 광학(투과/반사/흡수)을 정량화하는 프로젝트.

인수인계 문서는 **`HANDOFF.md`** 를 먼저 읽을 것. 이 README는 저장소 구조만 설명한다.

## 문서

| 파일 | 내용 |
|---|---|
| `HANDOFF.md` | 프로젝트 전체 인수인계 (방법론·확정결과·다음단계) |
| `REPORT.md` | 1차 스크리닝 정식 보고서 (p-bPPhenB / HATCN / MoOx / LiF / TPBi) |
| `REPORT2_beyond_hatcn.md` | 2차: "HATCN을 넘는 seed가 있는가" 전수 스크리닝 결론 |
| `LIT_NOTES_beyond_hatcn.md` | 문헌 신규성 판정 노트 (Park & Suh 2018 선행 반영한 정정 포함) |
| `PRIOR_STACKS_HATCN_Ag.md` | HATCN–Ag 계면 선행 스택 목록 + 리뷰어 방어 논리 |

File: dft_seedlayer_screen/data/TR_20260820/ALL_SAMPLES_TRA.csv (part 3 of 3)
wavelength_nm,HATCN5_Ag4_T_pct,HATCN5_Ag4_Rmeas_pct,HATCN5_Ag4_Rcorr_pct,HATCN5_Ag4_A_pct,HATCN5_Ag5_T_pct,HATCN5_Ag5_Rmeas_pct,HATCN5_Ag5_Rcorr_pct,HATCN5_Ag5_A_pct,HATCN5_Ag6_T_pct,HATCN5_Ag6_Rmeas_pct,HATCN5_Ag6_Rcorr_pct,HATCN5_Ag6_A_pct,HATCN5_Ag7_T_pct,HATCN5_Ag7_Rmeas_pct,HATCN5_Ag7_Rcorr_pct,HATCN5_Ag7_A_pct,HATCN5_Ag8_T_pct,HATCN5_Ag8_Rmeas_pct,HATCN5_Ag8_Rcorr_pct,HATCN5_Ag8_A_pct,HATCN5_Ag10_T_pct,HATCN5_Ag10_Rmeas_pct,HATCN5_Ag10_Rcorr_pct,HATCN5_Ag10_A_pct,HATCN5_Ag12_T_pct,HATCN5_Ag12_Rmeas_pct,HATCN5_Ag12_Rcorr_pct,HATCN5_Ag12_A_pct,MoOx5_bare_T_pct,MoOx5_bare_Rmeas_pct,MoOx5_bare_Rcorr_pct,MoOx5_bare_A_pct,MoOx5_Ag4_T_pct,MoOx5_Ag4_Rmeas_pct,MoOx5_Ag4_Rcorr_pct,MoOx5_Ag4_A_pct,MoOx5_Ag5_T_pct,MoOx5_Ag5_Rmeas_pct,MoOx5_Ag5_Rcorr_pct,MoOx5_Ag5_A_pct,MoOx5_Ag6_T_pct,MoOx5_Ag6_Rmeas_pct,MoOx5_Ag6_Rcorr_pct,MoOx5_Ag6_A_pct,MoOx5_Ag7_T_pct,MoOx5_Ag7_Rmeas_pct,MoOx5_Ag7_Rcorr_pct,MoOx5_Ag7_A_pct,MoOx5_Ag8_T_pct,MoOx5_Ag8_Rmeas_pct,MoOx5_Ag8_Rcorr_pct,MoOx5_Ag8_A_pct,MoOx5_Ag10_T_pct,MoOx5_Ag10_Rmeas_pct,MoOx5_Ag10_Rcorr_pct,MoOx5_Ag10_A_pct,MoOx5_Ag12_T_pct,MoOx5_Ag12_Rmeas_pct,MoOx5_Ag12_Rcorr_pct,MoOx5_Ag12_A_pct
480,73.5508,12.5536,12.9363,13.5130,74.3314,13.8326,14.2235,11.4452,74.3625,14.6487,15.0399,10.5976,72.5152,17.2380,17.6100,9.8748,70.0636,20.2555,20.6028,9.3336,67.1781,23.4289,23.7482,9.0737,61.4373,30.5905,30.8575,7.7052,,,,,61.0835,15.5816,15.8456,23.0710,58.5142,16.9519,17.1941,24.2917,57.8012,18.0822,18.3185,23.8803,60.3039,18.1773,18.4346,21.2615,61.8693,19.3169,19.5876,18.5431,57.2933,21.8444,22.0766,20.6301,,,,
478,73.6163,12.4750,12.8585,13.5252,74.3967,13.7453,14.1370,11.4663,74.3734,14.7178,15.1093,10.5173,72.5284,17.1791,17.5514,9.9202,70.2671,20.2784,20.6278,9.1051,67.2266,23.3145,23.6344,9.1390,61.6649,30.2602,30.5293,7.8058,,,,,61.5848,15.3284,15.5968,22.8183,58.8134,16.9697,17.2145,23.9721,58.1443,17.8568,18.0960,23.7597,60.5190,17.9371,18.1963,21.2847,62.0716,19.1836,19.4562,18.4722,57.5323,21.7341,21.9684,20.4993,,,,
476,73.5689,12.4905,12.8737,13.5574,74.3194,13.7092,14.1002,11.5804,74.4208,14.4590,14.8511,10.7281,72.5760,16.9370,17.3099,10.1141,70.2128,20.0165,20.3655,9.4217,67.4095,23.0174,23.3392,9.2513,61.9689,30.1220,30.3938,7.6373,,,,,61.6197,15.3255,15.5943,22.7859,59.0721,16.8837,17.1308,23.7971,58.4165,17.8610,18.1026,23.4809,60.5746,18.0589,18.3186,21.1067,62.0465,19.3230,19.5956,18.3579,57.6728,21.6981,21.9336,20.3936,,,,
474,73.5793,12.4323,12.8158,13.6049,74.3960,13.5754,13.9674,11.6367,74.4128,14.3547,14.7469,10.8402,72.6594,16.9062,17.2801,10.0604,70.3599,19.9605,20.3112,9.3289,67.5329,22.8282,23.1513,9.3158,62.0499,29.9857,30.2584,7.6917,,,,,61.8926,15.2373,15.5086,22.5988,59.3242,16.8570,17.1062,23.5696,58.8020,17.8708,18.1157,23.0823,60.7793,18.0016,18.2633,20.9575,62.2185,19.1805,19.4547,18.3268,57.8909,21.5302,21.7675,20.3416,,,,
472,73.6267,12.4392,12.8233,13.5501,74.3923,13.6031,13.9952,11.6124,74.3689,14.4065,14.7984,10.8327,72.3986,16.7518,17.1232,10.4782,70.3112,19.8953,20.2456,9.4432,67.4303,22.7732,23.0953,9.4743,62.0572,29.5464,29.8193,8.1235,,,,,62.2177,15.1521,15.4264,22.3558,59.5886,16.7019,16.9535,23.4579,59.2337,17.6343,17.8829,22.8834,61.1651,18.0434,18.3085,20.5264,62.3871,19.0544,19.3302,18.2827,58.0087,21.5228,21.7612,20.2301,,,,
470,73.5644,12.3246,12.7082,13.7274,74.4108,13.5221,13.9146,11.6746,74.3724,14.2837,14.6758,10.9518,72.5714,16.6765,17.0499,10.3787,70.3752,19.6673,20.0184,9.6064,67.5331,22.6578,22.9811,9.4859,62.3088,29.2680,29.5432,8.1480,,,,,62.2042,15.1018,15.3761,22.4197,59.9108,16.6225,16.8770,23.2122,59.4506,17.4385,17.6890,22.8603,61.2360,17.8675,18.1334,20.6307,62.6045,18.9392,19.2171,18.1784,58.0945,21.4581,21.6974,20.2081,,,,
468,73.7487,12.4851,12.8708,13.3804,74.5461,13.5603,13.9544,11.4995,74.4891,14.3718,14.7653,10.7456,72.7122,16.8057,17.1807,10.1071,70.4676,19.7108,20.0630,9.4694,67.7097,22.5534,22.8786,9.4117,62.3630,29.0890,29.3648,8.2722,,,,,62.6163,14.9917,15.2697,22.1139,60.2020,16.7932,17.0502,22.7478,59.8510,17.6734,17.9275,22.2215,61.5972,17.8226,18.0917,20.3111,62.9159,18.9277,19.2085,17.8756,58.6589,21.4648,21.7088,19.6323,,,,
466,73.7150,12.2955,12.6811,13.6040,74.5460,13.4854,13.8797,11.5743,74.5010,14.3935,14.7873,10.7117,72.5998,16.5241,16.8981,10.5021,70.6275,19.3450,19.6989,9.6736,67.7525,22.4201,22.7458,9.5017,62.7867,28.9664,29.2461,7.9672,,,,,62.8804,14.8887,15.1692,21.9504,60.5178,16.6075,16.8673,22.6148,60.0244,17.5315,17.7872,22.1884,61.8583,17.8027,18.0742,20.0675,62.7921,18.8381,19.1179,18.0900,58.5609,21.3616,21.6049,19.8342,,,,
464,73.8126,12.3905,12.7773,13.4101,74.4932,13.4657,13.8596,11.6472,74.3644,14.2039,14.5964,11.0391,72.5556,16.4078,16.7815,10.6629,70.3503,19.4036,19.7550,9.8947,67.7868,22.1527,22.4789,9.7343,62.9191,28.7112,28.9923,8.0887,,,,,63.4621,15.0915,15.3774,21.1605,60.8682,16.5805,16.8435,22.2883,60.6605,17.4139,17.6751,21.6643,62.0739,17.6415,17.9150,20.0110,62.8053,18.7354,19.0154,18.1792,58.9476,21.3506,21.5973,19.4552,,,,
462,73.7919,12.2814,12.6681,13.5399,74.4597,13.5744,13.9681,11.5722,74.4104,14.2216,14.6148,10.9748,72.6843,16.2991,16.6743,10.6413,70.6487,19.1866,19.5411,9.8102,67.9211,22.0356,22.3632,9.7157,63.1015,28.4356,28.7183,8.1802,,,,,63.6241,14.9720,15.2595,21.1164,61.3075,16.4036,16.6706,22.0219,61.0413,17.3490,17.6136,21.3451,62.5668,17.8257,18.1037,19.3295,63.3430,18.7460,19.0309,17.6261,59.0991,21.1822,21.4302,19.4707,,,,
460,73.7577,12.5115,12.8980,13.3442,74.5696,13.4566,13.8517,11.5786,74.3941,14.1675,14.5608,11.0452,72.5452,16.2572,16.6311,10.8237,70.8092,19.1849,19.5411,9.6497,67.9964,21.8402,22.1687,9.8349,62.8956,28.1821,28.4631,8.6413,,,,,63.7716,14.7774,15.0664,21.1620,61.5626,16.3386,16.6079,21.8295,61.3049,17.2717,17.5387,21.1564,62.7650,17.4704,17.7503,19.4847,63.4713,18.8065,19.0927,17.4360,59.3184,21.1908,21.4408,19.2408,,,,
458,73.8448,12.0640,12.4516,13.7035,74.5125,13.1493,13.5440,11.9435,74.3242,14.0617,14.4543,11.2215,72.7048,16.0682,16.4440,10.8512,70.6180,18.8307,19.1852,10.1969,68.0803,21.6208,21.9503,9.9694,63.1798,27.6758,27.9595,8.8606,,,,,63.8871,14.5674,14.8575,21.2554,61.8731,16.1489,16.4211,21.7058,61.6448,17.2202,17.4903,20.8649,62.9093,17.3977,17.6790,19.4117,63.5614,18.4068,18.6940,17.7446,59.4445,20.9385,21.1897,19.3658,,,,
456,73.8184,12.2409,12.6284,13.5533,74.4739,13.2555,13.6500,11.8761,74.4014,14.2138,14.6075,10.9911,72.7089,16.1924,16.5684,10.7228,70.8410,18.7833,19.1402,10.0188,68.1682,21.5235,21.8540,9.9778,63.4959,27.5535,27.8403,8.6638,,,,,64.3578,14.5831,14.8777,20.7645,62.2364,16.1044,16.3799,21.3837,62.1012,17.2005,17.4748,20.4240,63.3025,17.4129,17.6979,18.9997,63.9404,18.6767,18.9674,17.0921,59.6883,20.9480,21.2014,19.1103,,,,
454,73.8195,12.1554,12.5431,13.6374,74.5574,13.0555,13.4511,11.9915,74.3900,13.8154,14.2092,11.4008,72.7912,15.9936,16.3706,10.8382,70.7106,18.6414,18.9971,10.2923,68.1808,21.1936,21.5244,10.2948,63.5493,27.5104,27.7978,8.6530,,,,,64.8365,14.2941,14.5932,20.5704,62.6025,15.9850,16.2638,21.1336,62.6294,16.9349,17.2140,20.1565,63.5289,17.2663,17.5535,18.9176,64.0435,18.4759,18.7677,17.1888,60.0113,20.8548,21.1110,18.8777,,,,
452,74.0429,12.3295,12.7198,13.2373,74.6831,13.4314,13.8284,11.4885,74.4856,13.9748,14.3697,11.1446,72.8513,16.0818,16.4596,10.6891,71.0576,18.6006,18.9600,9.9824,68.4111,21.3590,21.6921,9.8967,64.1322,27.3371,27.6299,8.2379,,,,,65.4737,14.5730,14.8782,19.6482,62.9988,16.1750,16.4575,20.5437,62.9602,17.0341,17.3163,19.7235,64.1257,17.5702,17.8629,18.0114,64.5812,18.5858,18.8827,16.5361,60.3739,20.8188,21.0783,18.5478,,,,
450,73.9970,12.2647,12.6547,13.3483,74.6234,13.1689,13.5655,11.8110,74.4544,13.7654,14.1602,11.3854,72.7587,16.1447,16.5217,10.7196,70.9290,18.4073,18.7656,10.3053,68.3572,21.0306,21.3634,10.2795,64.0484,26.9100,27.2021,8.7495,,,,,65.5810,14.4906,14.7969,19.6221,63.4059,15.9550,16.2414,20.3527,63.2999,17.0231,17.3084,19.3916,64.3071,17.0445,17.3390,18.3538,64.8910,18.3623,18.6622,16.4468,60.4156,20.7171,20.9770,18.6074,,,,
448,73.9041,12.3544,12.7436,13.3523,74.5771,13.1694,13.5657,11.8572,74.3731,13.9060,14.3001,11.3268,72.8009,16.1053,16.4830,10.7161,71.0836,18.1650,18.5251,10.3913,68.3462,21.0640,21.3968,10.2569,64.0532,26.7460,27.0383,8.9085,,,,,65.5655,14.3840,14.6903,19.7442,63.7385,15.8779,16.1674,20.0941,63.7232,16.7419,17.0313,19.2455,64.7739,17.1239,17.4229,17.8033,64.8905,18.1228,18.4228,16.6867,60.7715,20.6649,20.9280,18.3005,,,,
446,73.8837,12.3624,12.7516,13.3648,74.6760,13.1996,13.5971,11.7269,74.3903,13.7117,14.1062,11.5035,72.7871,15.6910,16.0687,11.1442,70.9100,18.1581,18.5166,10.5733,68.4802,20.6275,20.9618,10.5579,64.2064,26.4268,26.7207,9.0729,,,,,65.9711,14.1992,14.5095,19.5194,64.1456,15.6698,15.9632,19.8912,64.0878,16.3427,16.6355,19.2767,64.9580,17.0847,17.3855,17.6564,65.0730,18.2838,18.5857,16.3413,61.0049,20.4517,20.7170,18.2781,,,,
444,73.9818,12.1532,12.5436,13.4747,74.7419,12.9435,13.3420,11.9161,74.5618,13.6537,14.0503,11.3879,72.8232,15.7953,16.1736,11.0033,71.0491,18.1517,18.5118,10.4391,68.5444,20.5891,20.9242,10.5314,64.5656,26.3812,26.6786,8.7558,,,,,66.2840,14.2161,14.5295,19.1865,64.5500,15.4969,15.7941,19.6559,64.7821,16.4934,16.7927,18.4251,65.3704,16.9427,17.2476,17.3821,65.3340,17.9131,18.2176,16.4484,61.4733,20.2956,20.5651,17.9615,,,,
442,74.1142,12.2946,12.6866,13.1992,74.6116,13.0241,13.4214,11.9670,74.4397,13.6481,14.0436,11.5168,72.8960,15.4516,15.8308,11.2732,71.1778,18.0364,18.3980,10.4242,68.8158,20.4779,20.8158,10.3683,64.3333,25.9446,26.2400,9.4268,,,,,66.7420,14.1430,14.4609,18.7971,64.9744,15.4046,15.7059,19.3197,65.3468,16.4445,16.7493,17.9039,65.6487,16.6511,16.9587,17.3926,65.5450,18.1775,18.4841,15.9709,61.7501,20.3779,20.6501,17.5999,,,,
440,74.0784,12.3029,12.6947,13.2269,74.7710,13.0980,13.4972,11.7318,74.5468,13.7924,14.1892,11.2640,72.9048,15.7565,16.1360,10.9592,71.3250,17.8194,18.1826,10.4924,68.8964,20.2469,20.5858,10.5177,64.6536,25.7536,26.0521,9.2943,,,,,67.0626,13.9434,14.2645,18.6729,65.2314,15.3551,15.6589,19.1097,65.8311,16.3901,16.6996,17.4693,66.5086,16.7314,17.0472,16.4441,66.0681,17.8418,18.1535,15.7784,62.1365,20.1383,20.4140,17.4494,,,,
438,74.0666,12.0686,12.4606,13.4729,74.5802,12.8242,13.2216,12.1983,74.2923,13.6923,14.0867,11.6210,72.9021,15.3822,15.7619,11.3360,71.0805,17.6416,18.0025,10.9169,69.0522,19.9247,20.2654,10.6824,64.5902,25.5698,25.8678,9.5419,,,,,67.2783,13.8298,14.1531,18.5686,65.6153,15.2547,15.5623,18.8224,65.9882,15.9500,16.2611,17.7507,66.3583,16.7280,17.0426,16.5991,66.2523,17.6161,17.9297,15.8180,62.3853,19.9740,20.2520,17.3626,,,,
436,73.9982,12.4180,12.8094,13.1924,74.6817,12.9802,13.3789,11.9394,74.5309,13.5820,13.9790,11.4901,72.9290,15.5305,15.9107,11.1603,71.4907,17.4489,17.8143,10.6951,68.9099,19.8772,20.2167,10.8735,64.9204,25.4865,25.7878,9.2918,,,,,67.8820,13.9245,14.2539,17.8641,66.2373,15.2425,15.5562,18.2065,66.6192,15.7644,16.0817,17.2991,67.2608,16.5632,16.8866,15.8527,66.3946,17.5812,17.8963,15.7091,62.3827,19.8755,20.1537,17.4636,,,,
434,74.0043,11.8928,12.2845,13.7112,74.8111,12.9307,13.3310,11.8579,74.6876,13.4197,13.8187,11.4937,72.9545,15.3879,15.7686,11.2769,71.3187,17.5379,17.9017,10.7796,69.2316,19.8688,20.2116,10.5569,64.8228,25.0193,25.3198,9.8574,,,,,68.2290,13.5464,13.8793,17.8916,66.5204,15.0007,15.3172,18.1624,67.0703,15.8654,16.1871,16.7425,67.0418,16.2553,16.5767,16.3815,66.6796,17.6343,17.9523,15.3681,63.3075,19.8926,20.1793,16.5132,,,,
432,74.0307,11.6860,12.0782,13.8911,74.7388,12.9309,13.3306,11.9307,74.4051,13.7192,14.1153,11.4795,72.9672,15.3207,15.7017,11.3311,71.4473,17.4325,17.7978,10.7549,68.8977,19.7978,20.1375,10.9648,65.0849,24.6322,24.9353,9.9799,,,,,68.3419,13.7151,14.0494,17.6087,66.7895,14.7617,15.0809,18.1296,67.3546,15.7450,16.0696,16.5758,67.6229,16.4185,16.7457,15.6314,67.2315,17.5863,17.9098,14.8587,63.1676,19.6377,19.9233,16.9091,,,,
430,74.0488,12.1879,12.5805,13.3707,74.6058,12.7992,13.1977,12.1964,74.5535,13.4134,13.8113,11.6352,72.9630,15.1689,15.5501,11.4869,71.3852,17.2211,17.5859,11.0289,68.9821,19.4398,19.7806,11.2373,65.3356,24.6584,24.9641,9.7003,,,,,68.6135,13.5775,13.9146,17.4719,67.2345,14.8767,15.2004,17.5652,67.7435,15.5716,15.9002,16.3563,67.8727,16.2284,16.5583,15.5691,67.3829,17.4110,17.7361,14.8809,63.6208,19.6178,19.9076,16.4715,,,,
428,74.0933,12.3406,12.7339,13.1728,74.6442,13.0598,13.4590,11.8969,74.5162,13.5623,13.9601,11.5237,73.2835,15.3344,15.7192,10.9973,71.4195,17.3053,17.6708,10.9097,69.1280,19.3054,19.6478,11.2242,65.4870,24.4144,24.7216,9.7914,,,,,68.9084,13.4197,13.7599,17.3316,67.6447,14.7489,15.0768,17.2785,68.1149,15.1892,15.5216,16.3636,68.2688,16.1229,16.4568,15.2743,67.7439,17.1211,17.4499,14.8062,64.0381,19.3073,19.6011,16.3609,,,,
426,74.2137,12.0599,12.4547,13.3315,74.7278,12.8102,13.2105,12.0617,74.4349,13.3430,13.7401,11.8249,73.1795,14.8759,15.2598,11.5607,71.5125,16.9811,17.3477,11.1398,69.0913,19.2320,19.5742,11.3345,65.5556,24.0294,24.3375,10.1070,,,,,69.2455,13.1060,13.4498,17.3047,68.0164,14.5571,14.8887,17.0949,68.9349,15.3038,15.6445,15.4207,68.7505,16.1653,16.5042,14.7453,67.8042,17.0231,17.3526,14.8431,64.0907,19.2708,19.5653,16.3441,,,,
424,74.3081,12.2986,12.6947,12.9972,74.9451,12.8985,13.3014,11.7535,74.5658,13.4548,13.8536,11.5806,73.0897,15.3846,15.7678,11.1426,71.7772,17.1341,17.5036,10.7192,69.4468,19.2615,19.6074,10.9458,65.8855,24.1126,24.4240,9.6905,,,,,69.9278,13.5622,13.9130,16.1592,68.6422,14.5341,14.8721,16.4857,69.0818,15.2655,15.6078,15.3104,69.3125,15.9592,16.3038,14.3837,68.4065,17.4262,17.7619,13.8317,64.8151,19.3090,19.6104,15.5745,,,,
422,74.3454,11.9848,12.3815,13.2731,74.6859,12.8266,13.2269,12.0872,74.5357,13.5501,13.9489,11.5155,73.0827,14.9950,15.3783,11.5389,71.6962,16.7281,17.0970,11.2068,69.4641,19.2259,19.5722,10.9637,65.4299,23.8142,24.1214,10.4487,,,,,69.9686,13.2886,13.6400,16.3915,68.9436,14.5306,14.8717,16.1846,69.5896,15.1168,15.4644,14.9460,69.5182,15.7494,16.0963,14.3855,68.7966,17.2699,17.6096,13.5938,64.9081,18.8028,19.1051,15.9867,,,,
420,74.2255,11.8077,12.2033,13.5711,74.6050,12.9266,13.3263,12.0687,74.3255,13.3012,13.6979,11.9766,73.0584,14.9986,15.3819,11.5597,71.7146,17.0750,17.4443,10.8411,69.7032,18.8184,19.1673,11.1295,65.8755,23.2520,23.5636,10.5609,,,,,70.0258,13.3832,13.7354,16.2388,69.2212,14.2924,14.6365,16.1423,70.0084,15.0213,15.3732,14.6184,69.6991,15.6872,16.0361,14.2648,69.0950,16.6626,17.0054,13.8996,65.4370,19.1001,19.4076,15.1554,,,,
418,74.2573,11.6734,12.0697,13.6730,74.5256,12.6533,13.0524,12.4220,74.1781,13.0566,13.4520,12.3700,73.2758,14.5668,14.9526,11.7717,71.5857,16.7707,17.1389,11.2754,69.0710,18.3654,18.7082,12.2207,65.8402,23.0375,23.3490,10.8108,,,,,70.4842,12.6747,13.0317,16.4841,69.3386,13.8236,14.1691,16.4923,70.4710,14.5017,14.8586,14.6705,70.3700,15.4831,15.8390,13.7910,69.3589,16.4333,16.7790,13.8621,65.8675,18.9237,19.2355,14.8970,,,,
416,74.3204,12.0842,12.4813,13.1983,74.6632,12.5695,12.9704,12.3664,74.3780,12.8921,13.2898,12.3322,73.3057,14.5050,14.8913,11.8030,71.8082,16.3839,16.7546,11.4372,69.2616,18.1920,18.5370,12.2015,65.6886,22.6187,22.9289,11.3825,,,,,70.9208,12.7869,13.1486,15.9306,69.7398,13.8294,14.1791,16.0811,70.5359,14.0719,14.4297,15.0344,70.3362,15.1147,15.4704,14.1934,69.6723,16.4877,16.8368,13.4909,66.2515,18.5271,18.8427,14.9058,,,,
414,74.1971,12.1110,12.5071,13.2958,74.6509,12.6107,13.0116,12.3374,74.4233,13.0317,13.4302,12.1465,72.9600,14.5282,14.9112,12.1287,71.7427,16.4940,16.8643,11.3930,69.6963,18.5100,18.8595,11.4442,66.1673,22.7628,23.0778,10.7550,,,,,71.1196,12.8584,13.2223,15.6581,70.2545,13.7214,14.0765,15.6690,71.0961,14.2139,14.5776,14.3263,70.9811,15.3084,15.6709,13.3480,69.7454,16.3435,16.6935,13.5611,66.9217,18.4145,18.7367,14.3416,,,,
412,74.1852,11.9989,12.3951,13.4197,74.5488,12.5708,12.9709,12.4804,74.4373,13.2093,13.6082,11.9545,72.9727,14.7392,15.1226,11.9047,71.9628,16.2723,16.6451,11.3921,69.7167,18.2568,18.6067,11.6766,66.0614,22.0698,22.3840,11.5546,,,,,71.5062,12.6270,12.9951,15.4987,70.3381,13.6021,13.9583,15.7036,71.8315,14.3587,14.7301,13.4384,71.4823,15.1057,15.4735,13.0442,70.2025,15.9912,16.3460,13.4515,66.6026,18.2159,18.5352,14.8622,,,,
410,74.1842,11.6820,12.0785,13.7374,74.9378,12.5336,12.9382,12.1240,74.5182,12.8555,13.2555,12.2263,73.0217,14.4448,14.8290,12.1494,72.0498,16.3322,16.7062,11.2440,69.6669,17.7778,18.1275,12.2057,66.7643,22.0944,22.4155,10.8202,,,,,71.6284,12.6717,13.0413,15.3302,71.0273,13.5425,13.9060,15.0667,71.9786,14.2349,14.6081,13.4133,71.7897,14.8431,15.2144,12.9960,70.4385,15.8304,16.1878,13.3737,67.1967,17.8301,18.1554,14.6478,,,,
408,74.1743,11.8003,12.1969,13.6289,74.6594,12.4213,12.8231,12.5175,74.3266,13.0143,13.4125,12.2609,73.4855,14.0903,14.4796,12.0349,71.8740,15.8730,16.2454,11.8806,69.7262,17.9369,18.2873,11.9865,66.1939,21.7970,22.1129,11.6932,,,,,72.0589,12.4970,12.8713,15.0698,70.8964,13.4932,13.8555,15.2481,72.3844,14.0781,14.4558,13.1597,72.2690,14.8531,15.2295,12.5014,70.9051,16.0488,16.4112,12.6837,67.3457,18.1033,18.4302,14.2241,,,,
406,74.2985,11.9890,12.3872,13.3144,74.7938,12.1310,12.5345,12.6717,74.3465,12.9923,13.3910,12.2624,72.8479,14.3809,14.7637,12.3884,72.1473,16.1103,16.4857,11.3669,69.8189,17.8970,18.2486,11.9325,67.0199,21.9417,22.2658,10.7144,,,,,72.6975,12.3331,12.7143,14.5881,71.5351,13.2339,13.6030,14.8619,73.1210,13.8304,14.2161,12.6629,72.3773,14.5823,14.9602,12.6625,71.1190,15.8674,16.2323,12.6488,68.0979,17.9217,18.2563,13.6459,,,,
404,74.2809,11.7979,12.1962,13.5229,74.6835,12.3662,12.7688,12.5477,74.3189,13.0710,13.4697,12.2114,73.3595,14.6326,15.0210,11.6195,72.1905,16.1796,16.5558,11.2537,69.8751,17.5007,17.8532,12.2717,66.8831,21.4296,21.7525,11.3644,,,,,72.7459,12.2937,12.6757,14.5784,71.8004,13.5565,13.9286,14.2710,73.1487,13.8875,14.2737,12.5776,72.7811,14.5039,14.8863,12.3327,71.1468,15.6352,16.0006,12.8526,68.1199,16.9998,17.3347,14.5454,,,,
402,74.2650,12.0357,12.4341,13.3010,74.8005,12.3040,12.7082,12.4914,74.6068,13.2362,13.6383,11.7550,73.2661,13.9871,14.3748,12.3591,71.6674,16.0096,16.3806,11.9520,70.1113,17.5769,17.9320,11.9568,66.6503,21.6159,21.9368,11.4129,,,,,73.1722,12.2975,12.6843,14.1436,71.8793,13.1794,13.5526,14.5681,74.0052,13.8326,14.2282,11.7667,73.6692,14.5193,14.9113,11.4195,71.6710,15.3705,15.7416,12.5874,68.7989,16.9870,17.3289,13.8721,,,,
400,74.6842,11.6039,12.0071,13.3088,74.7246,12.2610,12.6646,12.6109,74.4304,13.1400,13.5404,12.0292,72.9352,14.4367,14.8212,12.2437,72.6647,16.0683,16.4500,10.8853,70.2373,17.3340,17.6906,12.0721,66.9293,21.5251,21.8489,11.2218,,,,,73.3898,12.1229,12.5122,14.0980,72.8181,13.1215,13.5047,13.6772,74.4856,13.6205,14.0216,11.4928,73.7620,14.1342,14.5274,11.7106,72.3933,15.3677,15.7465,11.8602,69.0851,17.1817,17.5267,13.3883,,,,
398,74.7930,11.9695,12.3742,12.8328,75.1434,12.6750,13.0834,11.7732,74.2738,13.3250,13.7241,12.0022,73.0758,14.3482,14.7345,12.1897,72.7468,16.0177,16.4005,10.8527,70.4110,17.7049,18.0635,11.5255,67.2764,21.6041,21.9315,10.7921,,,,,73.4221,13.0344,13.4244,13.1535,72.6173,13.3159,13.6973,13.6854,74.4923,13.4170,13.8184,11.6893,74.4381,14.1537,14.5545,11.0074,72.2574,15.9601,16.3377,11.4049,69.3182,17.3134,17.6610,13.0208,,,,
396,74.6183,12.0021,12.4051,12.9766,74.8262,12.2867,12.6919,12.4818,74.4148,12.8551,13.2559,12.3293,73.2093,14.3846,14.7726,12.0182,71.7223,15.1167,15.4891,12.7886,70.0695,17.1497,17.5051,12.4254,66.9447,20.4128,20.7372,12.3181,,,,,73.2147,12.5040,12.8920,13.8933,72.9355,13.2645,13.6496,13.4149,74.6152,13.2814,13.6844,11.7004,73.9246,13.7310,14.1265,11.9489,72.9807,15.1340,15.5196,11.4997,69.5876,16.6379,16.9884,13.4239,,,,
394,74.4679,12.0801,12.4818,13.0503,74.9235,12.0771,12.4837,12.5928,74.3242,12.3836,12.7838,12.8920,72.9468,14.1146,14.5001,12.5531,72.1883,15.6885,16.0660,11.7457,70.4650,16.8327,17.1924,12.3426,67.5778,20.7309,21.0617,11.3605,,,,,73.8519,12.1598,12.5549,13.5932,73.0206,12.9017,13.2880,13.6914,75.6779,13.1791,13.5940,10.7281,74.8427,13.9213,14.3270,10.8302,73.0996,15.4389,15.8260,11.0745,70.1267,16.9310,17.2873,12.5860,,,,
392,74.5467,12.0366,12.4394,13.0139,74.5300,11.9641,12.3668,13.1032,74.2159,12.5116,12.9109,12.8733,72.7435,13.2964,13.6800,13.5765,72.1286,14.5286,14.9058,12.9657,69.7230,16.4217,16.7741,13.5029,67.1115,21.0695,21.3960,11.4925,,,,,73.3088,12.0045,12.3941,14.2971,73.4059,12.9448,13.3354,13.2587,75.3066,13.6412,14.0523,10.6411,74.9565,13.3858,13.7931,11.2505,72.9955,14.4063,14.7926,12.2119,69.4953,16.4779,16.8280,13.6766,,,,
390,74.2404,11.9591,12.3590,13.4006,74.3292,12.6054,13.0062,12.6647,74.2060,13.0441,13.4436,12.3504,73.3382,13.6748,14.0650,12.5968,71.8473,15.4194,15.7939,12.3588,69.9992,16.0379,16.3934,13.6074,66.9997,19.8443,20.1699,12.8304,,,,,73.6634,12.3930,12.7867,13.5499,73.3384,12.6912,13.0813,13.5802,75.5756,13.9215,14.3359,10.0885,74.3807,13.6133,14.0147,11.6046,73.2397,14.4883,14.8774,11.8828,69.9888,15.8119,16.1673,13.8439,,,,
388,73.9703,12.1089,12.5061,13.5236,74.2906,12.1050,12.5057,13.2037,74.1910,12.8618,13.2614,12.5476,73.7324,13.4949,13.8896,12.3780,71.4694,15.4370,15.8079,12.7227,69.2798,16.8641,17.2126,13.5076,67.4664,19.9726,20.3030,12.2305,,,,,74.7158,12.2015,12.6068,12.6774,73.4177,12.8941,13.2854,13.2969,75.6994,13.0547,13.4707,10.8299,75.8982,13.9489,14.3671,9.7347,72.9593,14.8047,15.1912,11.8495,70.5401,15.9127,16.2740,13.1859,,,,
386,73.9866,12.3656,12.7633,13.2501,74.5552,11.7491,12.1530,13.2918,73.6886,12.0142,12.4088,13.9027,72.7625,13.7551,14.1398,13.0977,70.9940,14.6425,15.0087,13.9973,69.2981,15.8504,16.1993,14.5025,67.1069,20.0040,20.3312,12.5619,,,,,74.3148,11.6783,12.0796,13.6057,73.3396,11.8343,12.2251,14.4353,75.9372,12.0408,12.4597,11.6031,74.8339,13.4155,13.8224,11.3437,72.4935,13.9033,14.2851,13.2214,71.3383,15.4200,15.7897,12.8719,,,,
384,74.0610,11.4995,11.8984,14.0407,74.2234,11.7970,12.1975,13.5790,73.4130,12.3768,12.7687,13.8183,72.4343,12.4956,12.8771,14.6886,71.8595,15.3538,15.7292,12.4112,68.7929,15.6983,16.0425,15.1647,67.3214,19.1787,19.5082,13.1704,,,,,73.6114,11.6697,12.0637,14.3250,73.3294,12.2516,12.6426,14.0279,76.8496,12.3289,12.7583,10.3921,76.0216,12.7703,13.1905,10.7879,72.9517,13.6269,14.0138,13.0345,70.4745,15.6344,15.9956,13.5299,,,,
382,74.7289,11.9098,12.3162,12.9550,74.3012,12.9866,13.3884,12.3104,73.7287,13.2303,13.6259,12.6454,73.4612,13.7858,14.1785,12.3603,72.0711,15.7092,16.0872,11.8417,69.0532,16.4916,16.8386,14.1082,67.4448,20.1202,20.4512,12.1039,,,,,73.8568,12.0169,12.4138,13.7294,73.7647,12.9989,13.3949,12.8404,76.5461,13.3107,13.7371,9.7168,76.1615,14.6700,15.0921,8.7464,74.0665,14.1046,14.5038,11.4298,71.2767,15.8546,16.2243,12.4990,,,,
380,74.7943,12.5289,12.9364,12.2693,74.4102,12.8713,13.2746,12.3152,73.9546,13.4399,13.8382,12.2072,72.8747,13.6038,13.9906,13.1347,72.3685,15.7695,16.1509,11.4805,70.0406,16.8689,17.2262,12.7333,67.5187,20.7125,21.0446,11.4367,,,,,73.9075,12.2093,12.6071,13.4854,74.0198,12.5241,12.9232,13.0571,77.7914,13.4112,13.8519,8.3567,75.4030,14.6745,15.0886,9.5084,74.5112,14.2605,14.6648,10.8240,71.2689,15.5253,15.8952,12.8360,,,,
378,73.7669,12.2247,12.6213,13.6118,73.8787,13.0697,13.4675,12.6538,73.4302,12.6282,13.0213,13.5486,72.5122,14.1446,14.5279,12.9599,72.0482,14.8039,15.1822,12.7696,70.1867,17.1333,17.4924,12.3209,67.1049,18.9015,19.2297,13.6654,,,,,74.1273,11.9463,12.3468,13.5260,73.3082,12.4714,12.8632,13.8287,77.3598,12.6728,13.1090,9.5312,76.1900,13.3341,13.7572,10.0528,74.3569,13.9348,14.3378,11.3053,71.6047,15.9101,16.2838,12.1116,,,,
376,73.4833,12.6071,13.0011,13.5157,73.2124,11.7492,12.1402,14.6473,72.7709,13.0879,13.4742,13.7549,71.8877,14.4674,14.8444,13.2678,71.6472,14.3729,14.7474,13.6053,69.6358,16.0052,16.3590,14.0052,65.7561,19.1943,19.5098,14.7341,,,,,72.3220,11.5062,11.8878,15.7902,72.4883,12.5778,12.9611,14.5506,76.6315,12.4846,12.9130,10.4555,76.3082,12.0728,12.4976,11.1942,74.5287,15.1802,15.5854,9.8859,71.7971,14.9657,15.3418,12.8611,,,,
374,73.9020,12.8971,13.2959,12.8021,73.9013,13.0272,13.4260,12.6727,73.1338,12.2439,12.6344,14.2318,72.2786,14.1049,14.4864,13.2350,71.6155,15.8690,16.2435,12.1410,70.0712,15.8038,16.1623,13.7665,68.4535,18.3067,18.6489,12.8977,,,,,73.5604,13.0694,13.4645,12.9751,73.8512,12.6958,13.0941,13.0547,78.7109,13.3118,13.7641,7.5250,76.7158,14.2881,14.7178,8.5663,75.0344,14.1048,14.5159,10.4498,71.9063,14.3941,14.7716,13.3222,,,,
372,73.4993,12.2545,12.6493,13.8515,73.1463,12.7229,13.1139,13.7397,72.2790,12.1644,12.5461,15.1749,72.0449,12.7192,13.0984,14.8567,70.2022,13.7329,14.0930,15.7048,69.6850,15.2505,15.6054,14.7097,66.7453,18.0595,18.3851,14.8696,,,,,72.9534,12.5805,12.9694,14.0773,73.3701,12.5414,12.9347,13.6952,77.9214,13.0475,13.4912,8.5874,77.2842,13.3091,13.7456,8.9702,74.8520,15.9874,16.3968,8.7512,72.7610,13.7314,14.1183,13.1208,,,,
370,72.6963,13.2975,13.6840,13.6197,72.4670,12.2889,12.6730,14.8600,72.4390,12.4366,12.8204,14.7406,70.0513,13.0326,13.3916,16.5571,70.7511,15.0663,15.4325,13.8164,68.4754,15.1217,15.4646,16.0600,67.2983,18.2986,18.6298,14.0719,,,,,74.2894,12.1519,12.5555,13.1550,71.9056,12.2483,12.6264,15.4680,77.1594,12.2424,12.6779,10.1628,77.2510,12.2791,12.7156,10.0334,74.9198,13.7731,14.1836,10.8966,70.9789,14.3788,14.7472,14.2738,,,,
368,72.0265,12.8096,13.1893,14.7842,72.3354,12.8536,13.2366,14.4279,71.2517,12.8839,13.2555,15.4928,71.7378,13.6446,14.0213,14.2409,69.0214,15.9147,16.2634,14.7152,67.0723,15.5142,15.8435,17.0842,65.5279,18.8386,19.1530,15.3191,,,,,74.0252,12.4652,12.8664,13.1084,72.3598,12.6032,12.9864,14.6538,77.0632,13.5918,14.0266,8.9103,77.0944,14.1150,14.5500,8.3556,73.6486,14.2709,14.6680,11.6834,69.8028,14.5585,14.9152,15.2820,,,,
366,72.8179,13.0498,13.4383,13.7438,72.4481,12.6657,13.0503,14.5016,72.1634,13.0050,13.3866,14.4500,71.3822,14.9848,15.3582,13.2596,69.4085,15.8184,16.1714,14.4201,66.5600,15.0362,15.3608,18.0792,67.0717,18.5215,18.8511,14.0772,,,,,72.9508,12.6446,13.0345,14.0147,73.3167,12.5743,12.9682,13.7152,78.1127,11.5967,12.0437,9.8436,76.3943,14.3232,14.7508,8.8549,72.7987,14.9173,15.3056,11.8957,70.0306,14.0871,14.4464,15.5230,,,,
364,72.0387,13.4753,13.8559,14.1054,72.2265,12.5409,12.9235,14.8500,71.0987,12.6173,12.9880,15.9134,71.0214,12.6209,12.9908,15.9877,69.4638,14.7277,15.0815,15.4546,66.9311,14.2374,14.5660,18.5030,65.5027,16.8263,17.1410,17.3563,,,,,72.6588,11.2777,11.6649,15.6763,72.4580,12.1564,12.5414,15.0005,77.8280,12.7415,13.1857,8.9862,77.3012,12.0569,12.4951,10.2038,74.3125,13.0472,13.4522,12.2353,71.0457,14.9527,15.3229,13.6314,,,,
362,71.1089,14.8987,15.2699,13.6212,71.4340,13.3122,13.6868,14.8792,70.5102,13.0480,13.4130,16.0768,68.9393,12.7703,13.1192,17.9415,69.1201,14.0416,14.3923,16.4876,66.2857,17.0766,17.3991,16.3152,64.0162,17.3978,17.6986,18.2852,,,,,72.4952,11.4655,11.8513,15.6535,71.4014,12.5674,12.9417,15.6569,77.1542,12.1887,12.6257,10.2201,75.9055,11.7791,12.2020,11.8925,75.2089,11.9149,12.3301,12.4611,69.3881,14.7591,15.1126,15.4994,,,,
360,70.8550,12.9502,13.3190,15.8260,70.5632,13.1078,13.4736,15.9632,69.8677,13.4061,13.7648,16.3675,68.2394,13.9996,14.3418,17.4188,68.2757,14.9122,15.2547,16.4696,66.9844,13.8824,14.2120,18.8035,65.4300,14.9967,15.3112,19.2587,,,,,73.9424,13.4754,13.8772,12.1805,72.0947,12.0597,12.4416,15.4637,78.4749,11.2491,11.7015,9.8235,78.2347,14.2235,14.6732,7.0921,73.5133,14.5605,14.9575,11.5292,71.1941,13.3195,13.6919,15.1140,,,,
358,71.5020,13.4767,13.8527,14.6453,69.1607,13.3340,13.6858,17.1534,69.8988,13.9677,14.3270,15.7742,68.3246,16.0064,16.3497,15.3257,66.9760,16.3185,16.6484,16.3756,63.8241,15.3069,15.6065,20.5694,64.0585,18.3721,18.6739,17.2675,,,,,71.1722,13.3303,13.7028,15.1250,70.8063,13.5955,13.9643,15.2295,75.5318,13.3983,13.8179,10.6503,76.8024,14.0080,14.4419,8.7557,72.6712,13.2440,13.6324,13.6964,69.5517,14.0639,14.4197,16.0286,,,,
356,69.8185,12.7923,13.1511,17.0303,67.6620,13.9671,14.3041,18.0339,67.6757,13.6749,14.0120,18.3123,61.7001,14.7576,15.0378,23.2620,65.4737,16.9033,17.2189,17.3074,63.2399,16.4480,16.7424,20.0176,62.5035,20.7765,21.0641,16.4325,,,,,72.1529,11.3657,11.7489,16.0982,70.2180,13.4726,13.8356,15.9464,75.9023,13.6267,14.0508,10.0468,75.3590,13.0557,13.4738,11.1672,72.2843,13.1331,13.5178,14.1979,69.5440,14.9161,15.2721,15.1839,,,,
354,66.6244,13.1109,13.4379,19.9377,66.4288,13.0590,13.3841,20.1871,64.8516,13.7529,14.0628,21.0855,66.5229,14.4777,14.8038,18.6733,65.7329,14.5765,14.8949,19.3722,62.1102,15.2545,15.5388,22.3510,60.6019,17.1133,17.3840,22.0142,,,,,68.8969,10.5687,10.9184,20.1847,69.0598,13.3703,13.7217,17.2185,76.0061,12.5241,12.9497,11.0442,74.2824,12.4450,12.8516,12.8660,71.2834,12.9939,13.3684,15.3482,68.9945,14.8258,15.1766,15.8289,,,,
352,67.2205,12.0878,12.4211,20.3584,66.5760,13.4056,13.7326,19.6914,65.5444,14.2736,14.5905,19.8651,65.8482,14.1022,14.4220,19.7298,64.9668,15.3271,15.6384,19.3948,61.7158,13.9031,14.1840,24.1002,60.2188,16.8421,17.1096,22.6717,,,,,71.1345,11.8061,12.1794,16.6861,69.5140,12.5865,12.9429,17.5431,78.9817,12.2737,12.7338,8.2845,74.4053,13.7906,14.1990,11.3957,71.6395,15.0690,15.4475,12.9129,69.9163,14.8624,15.2230,14.8608,,,,
350,66.7607,12.0537,12.3828,20.8565,64.8268,14.1049,14.4152,20.7579,63.5243,11.7377,12.0356,24.4401,62.7257,14.5926,14.8831,22.3912,66.5261,12.9907,13.3175,20.1564,60.8570,15.3769,15.6503,23.4927,61.3110,16.2904,16.5680,22.1210,,,,,70.2754,11.9090,12.2737,17.4509,68.4141,11.6372,11.9828,19.6031,76.8710,13.4990,13.9353,9.1937,74.3270,12.8985,13.3065,12.3665,70.2597,12.7227,13.0872,16.6531,67.8876,14.4308,14.7711,17.3413,,,,
