Repository: jjoono/OLED-

# Ag seed layer screening — DFT + optics

6~15 nm 열증착 Ag를 island 없이 균일하게 올릴 seed layer를 DFT로 사전 선별하고,
그 전극의 광학(투과/반사/흡수)을 정량화하는 프로젝트.

인수인계 문서는 **`HANDOFF.md`** 를 먼저 읽을 것. 이 README는 저장소 구조만 설명한다.

## 문서

| 파일 | 내용 |
|---|---|
| `HANDOFF.md` | 프로젝트 전체 인수인계 (방법론·확정결과·다음단계) |
| `REPORT.md` | 1차 스크리닝 정식 보고서 (p-bPPhenB / HATCN / MoOx / LiF / TPBi) |
| `REPORT2_beyond_hatcn.md` | 2차: "HATCN을 넘는 seed가 있는가" 전수 스크리닝 결론 |
| `LIT_NOTES_beyond_hatcn.md` | 문헌 신규성 판정 노트 (Park & Suh 2018 선행 반영한 정정 포함) |
| `PRIOR_STACKS_HATCN_Ag.md` | HATCN–Ag 계면 선행 스택 목록 + 리뷰어 방어 논리 |

## 스크립트 (`scripts/`, 번호 = 작업 순서)

- `01`–`17` : 1차 DFT 스크리닝 파이프라인 (RDKit → GFN2-xTB → PBE-D3BJ/def2-SVP CP)
- `18`–`21`, `28`–`29` : TMM 광학 (Ag 투과/반사/흡수, 측정 nk, MgAg, 크랙)
- `22`–`27` : AlOx, 확산장벽
- `30`–`31` : 2차 스크리닝 (CuI/CuSCN/포스핀옥사이드/BTD/트리아진/티오펜, Cu 금속사이트)
- `32`–`33` : 금속 seed(Al/Au) 흡수 페널티, 투과도 검증 (독립 TMM 2종 교차검증)
- `34` : HATCN 30nm 거칠기·크랙 시나리오 광학
- `35` : SEM 텍스처 정량분석 (로컬 실행용)

## 결과

- `runs/*.json` — 개별 계산 결과 (스캔 전곡선 포함)
- `ALL_RESULTS.json` — 1차 통합
- `runs/xtb/*/xtbopt.xyz` — xTB 최적화 최종 구조
- `structures/*.xyz` — 최적화 구조 (48+)
- `optics/` — TMM 그래프·CSV
- `structures_viewer.html` — 인터랙티브 3D 뷰어

psi4 원시 로그(`psi4_*.out`, 총 7MB)와 xTB 스크래치는 용량 문제로 미포함.
스크립트를 재실행하면 동일하게 재생성된다.

## 환경 재구축

```bash
conda create -n qc -c conda-forge python=3.11 psi4 xtb ase rdkit scipy \
    openpyxl matplotlib simple-dftd3 dftd3-python requests pypdf
```

검증됨: psi4 1.11, xtb 6.7.1, ase 3.29.0, rdkit 2026.03.4.

## 핵심 결과 요약

Ag 결합에너지 E_b (eV, PBE-D3BJ/def2-SVP, counterpoise):

```
청정Al 2.24 > Ag-Au 2.14 > Ag-Cu 1.93 > Ag-Ag 1.86 > ZnS 1.60
  > HATCN 1.03 > F4TCNQ 0.97 > Cs2CO3 0.90 > TPBi 0.89 > p-bPPhenB 0.87
  > CuI(Cu site) 0.82 > B3PyMPM 0.63 > CuSCN(Cu) 0.57 > Bphen 0.49
  > MoOx결손 0.44 > AlOx 0.42 > s-triazine 0.29 > MoO3 0.28 = BTD 0.28
  > TCTA 0.28 > Me3PO 0.25 = LiF 0.25 = TAPC 0.25 > CuI(I) 0.22
  > Liq 0.17 = thiophene 0.17 > CuSCN(S/N) 0.14/0.10
```

- 증착 가능·투명·비산화 재료 중 **HATCN(1.03 eV)을 넘는 것은 없다**.
  더 강한 두 채널(금속-금속, 설파이드)은 각각 산화 취약(Al→AlOx 0.42)과
  선행보고(ZnS, Kim AFM 2015)로 막혀 있다.
- 금속 seed의 광학 대가: 흡수 구동인자 Im(eps)=2nk 가 Ag 0.43 / Au 2.56 / Al 12.8 (550nm).
  캡핑 포함 상대투과도(Ag 9nm 기준): HATCN 99.0% / Au 2nm 94.4% / Al 1nm 86.4%.

File: dft_seedlayer_screen/data/nk/Ag.csv
wavelength_nm,n,k
4.000000000000000000e+02,5.075804676361460321e-02,2.104989868682670018e+00
4.010000000000000000e+02,5.098090736846760257e-02,2.118558889183970173e+00
4.020000000000000000e+02,5.116347986816170007e-02,2.132152580867289871e+00
4.030000000000000000e+02,5.130437920958270254e-02,2.145746679032409787e+00
4.040000000000000000e+02,5.140222033961650006e-02,2.159316918979110156e+00
4.050000000000000000e+02,5.145561820514869822e-02,2.172839036007149893e+00
4.060000000000000000e+02,5.146318775306529814e-02,2.186288765416310120e+00
4.070000000000000000e+02,5.142354393025209969e-02,2.199641842506379952e+00
4.080000000000000000e+02,5.133530168359499990e-02,2.212874002577109867e+00
4.090000000000000000e+02,5.119707595997959743e-02,2.225960980928289867e+00
4.100000000000000000e+02,5.100748170629199746e-02,2.238878512859689973e+00
4.110000000000000000e+02,5.076513386941779865e-02,2.251602333671089973e+00
4.120000000000000000e+02,5.046864739624300211e-02,2.264108178662250115e+00
4.130000000000000000e+02,5.011663723365340078e-02,2.276371783132959958e+00
4.140000000000000000e+02,4.970815572109119757e-02,2.288371157984729898e+00
4.150000000000000000e+02,4.924677067042630002e-02,2.300107806555740098e+00
4.160000000000000000e+02,4.873871377997299886e-02,2.311597091461259801e+00
4.170000000000000000e+02,4.819025117836370220e-02,2.322854554445569875e+00
4.180000000000000000e+02,4.760764899423079732e-02,2.333895737252920100e+00
4.190000000000000000e+02,4.699717335620649805e-02,2.344736181627590010e+00
4.200000000000000000e+02,4.636509039292310147e-02,2.355391429313860030e+00
4.210000000000000000e+02,4.571766623301300181e-02,2.365877022055990153e+00
4.220000000000000000e+02,4.506116700510839901e-02,2.376208501598250145e+00
4.230000000000000000e+02,4.440185883784179832e-02,2.386401409684910213e+00
4.240000000000000000e+02,4.374600785984539969e-02,2.396471288060240123e+00
4.250000000000000000e+02,4.309988019975159734e-02,2.406433678468519854e+00
4.260000000000000000e+02,4.246974198619259816e-02,2.416304122654020059e+00
4.270000000000000000e+02,4.186185934780080331e-02,2.426098162360990074e+00
4.280000000000000000e+02,4.128249841320839886e-02,2.435831339333720091e+00
4.290000000000000000e+02,4.073792531104789699e-02,2.445519195316479877e+00
4.300000000000000000e+02,4.023440616995149766e-02,2.455177272053529869e+00
4.310000000000000000e+02,3.977805910435250336e-02,2.464820855592460003e+00
4.320000000000000000e+02,3.937159790210480181e-02,2.474459350957110004e+00
4.330000000000000000e+02,3.901433202448310184e-02,2.484096282147580048e+00
4.340000000000000000e+02,3.870542291856309686e-02,2.493734917467279821e+00
4.350000000000000000e+02,3.844403203142029990e-02,2.503378525219610129e+00
4.360000000000000000e+02,3.822932081013030031e-02,2.513030373707989984e+00
4.370000000000000000e+02,3.806045070176879846e-02,2.522693731235829961e+00
4.380000000000000000e+02,3.793658315341139758e-02,2.532371866106529978e+00
4.390000000000000000e+02,3.785687961213370090e-02,2.542068046623509936e+00
4.400000000000000000e+02,3.782050152501129775e-02,2.551785541090190179e+00
4.410000000000000000e+02,3.782661033911970117e-02,2.561527617809959967e+00
4.420000000000000000e+02,3.787436750153470172e-02,2.571297545086240088e+00
4.430000000000000000e+02,3.796293445933190264e-02,2.581098591222439786e+00
4.440000000000000000e+02,3.809147265958669898e-02,2.590934024521970080e+00
4.450000000000000000e+02,3.825914354937490214e-02,2.600807113288240213e+00
4.460000000000000000e+02,3.846510857577210146e-02,2.610721125824659872e+00
4.470000000000000000e+02,3.870852918585380303e-02,2.620679330434649845e+00
4.480000000000000000e+02,3.898856682669579743e-02,2.630684995421599837e+00
4.490000000000000000e+02,3.930438294537350052e-02,2.640741389088939961e+00
4.500000000000000000e+02,3.965513898896259881e-02,2.650851779740070135e+00
4.510000000000000000e+02,4.003999594394860168e-02,2.661019433790300148e+00
4.520000000000000000e+02,4.045750359372449895e-02,2.671245112142309974e+00
4.530000000000000000e+02,4.090439561483089764e-02,2.681522130908769785e+00
4.540000000000000000e+02,4.137706991360900338e-02,2.691842429775320067e+00
4.550000000000000000e+02,4.187192439640009811e-02,2.702197948427590202e+00
4.560000000000000000e+02,4.238535696954529725e-02,2.712580626551190033e+00
4.570000000000000000e+02,4.291376553938609784e-02,2.722982403831760045e+00
4.580000000000000000e+02,4.345354801226349734e-02,2.733395219954910083e+00
4.590000000000000000e+02,4.400110229451899974e-02,2.743811014606280185e+00
4.600000000000000000e+02,4.455282629249360249e-02,2.754221727471489967e+00
4.610000000000000000e+02,4.510511791252880265e-02,2.764619298236170142e+00
4.620000000000000000e+02,4.565437506096570175e-02,2.774995666585939880e+00
4.630000000000000000e+02,4.619699564414560256e-02,2.785342772206440110e+00
4.640000000000000000e+02,4.672937756840969681e-02,2.795652554783270016e+00
4.650000000000000000e+02,4.724791874009939829e-02,2.805916954002070085e+00
4.660000000000000000e+02,4.774901706555580161e-02,2.816127909548470143e+00
4.670000000000000000e+02,4.822907045112029972e-02,2.826277361108089803e+00
4.680000000000000000e+02,4.868447680313400111e-02,2.836357248366559780e+00
4.690000000000000000e+02,4.911163402793829874e-02,2.846359511009509902e+00
4.700000000000000000e+02,4.950694003187439823e-02,2.856276088722550011e+00
4.710000000000000000e+02,4.986679272128349827e-02,2.866098921191309934e+00
4.720000000000000000e+02,5.018778123527180279e-02,2.875820430540430017e+00
4.730000000000000000e+02,5.046935612172320090e-02,2.885440257611520121e+00
4.740000000000000000e+02,5.071317064666500118e-02,2.894963600228800171e+00
4.750000000000000000e+02,5.092093473768460193e-02,2.904395799161390013e+00
4.760000000000000000e+02,5.109435832236920022e-02,2.913742195178409933e+00
4.770000000000000000e+02,5.123515132830600005e-02,2.923008129048989989e+00
4.780000000000000000e+02,5.134502368308239972e-02,2.932198941542239812e+00
4.790000000000000000e+02,5.142568531428560324e-02,2.941319973427289902e+00
4.800000000000000000e+02,5.147884614950289789e-02,2.950376565473249890e+00
4.810000000000000000e+02,5.150621611632150154e-02,2.959374058449240064e+00
4.820000000000000000e+02,5.150950514232879862e-02,2.968317793124390036e+00
4.830000000000000000e+02,5.149042315511200008e-02,2.977213110267820095e+00
4.840000000000000000e+02,5.145068008225830297e-02,2.986065350648639871e+00
4.850000000000000000e+02,5.139198585135520275e-02,2.994879855035970095e+00
4.860000000000000000e+02,5.131605038998970220e-02,3.003661964198939938e+00
4.870000000000000000e+02,5.122458362574929674e-02,3.012417018906670130e+00
4.880000000000000000e+02,5.111929548622119734e-02,3.021150359928269857e+00
4.890000000000000000e+02,5.100189589899260106e-02,3.029867328032859852e+00
4.900000000000000000e+02,5.087409479165080212e-02,3.038573263989579942e+00
4.910000000000000000e+02,5.073760209178310165e-02,3.047273508567529987e+00
4.920000000000000000e+02,5.059412772697680083e-02,3.055973402535829830e+00
4.930000000000000000e+02,5.044538162481920079e-02,3.064678286663609974e+00
4.940000000000000000e+02,5.029307371289749862e-02,3.073393501719989818e+00
4.950000000000000000e+02,5.013891391879900239e-02,3.082124388474090093e+00
4.960000000000000000e+02,4.998461210350500089e-02,3.090876286989990174e+00
4.970000000000000000e+02,4.983178974191510013e-02,3.099653601750710141e+00
4.980000000000000000e+02,4.968180568170919853e-02,3.108457957287400042e+00
4.990000000000000000e+02,4.953597021483740342e-02,3.117290464160909824e+00
5.000000000000000000e+02,4.939559363324980135e-02,3.126152232932060127e+00
5.010000000000000000e+02,4.926198622889620127e-02,3.135044374161719993e+00
5.020000000000000000e+02,4.913645829372680074e-02,3.143967998410699849e+00
5.030000000000000000e+02,4.902032011969160302e-02,3.152924216239870070e+00
5.040000000000000000e+02,4.891488199874070159e-02,3.161914138210049963e+00
5.050000000000000000e+02,4.882145422282389846e-02,3.170938874882089920e+00
5.060000000000000000e+02,4.874134708389139814e-02,3.179999536816830119e+00
5.070000000000000000e+02,4.867587087389319694e-02,3.189097234575120066e+00
5.080000000000000000e+02,4.862633588477940222e-02,3.198233078717779954e+00
5.090000000000000000e+02,4.859405240849980212e-02,3.207408179805669945e+00
5.100000000000000000e+02,4.858033073700469828e-02,3.216623648399630220e+00
5.110000000000000000e+02,4.858648116224389968e-02,3.225880595060489853e+00
5.120000000000000000e+02,4.861381397616759692e-02,3.235180130349089911e+00
5.130000000000000000e+02,4.866363947072580021e-02,3.244523364826290113e+00
5.140000000000000000e+02,4.873726793786840178e-02,3.253911409052919979e+00
5.150000000000000000e+02,4.883600966954550204e-02,3.263345373589809917e+00
5.160000000000000000e+02,4.896117495770720141e-02,3.272826368997820090e+00
5.170000000000000000e+02,4.911407409430339904e-02,3.282355505837789789e+00
5.180000000000000000e+02,4.929601737128429945e-02,3.291933894670540095e+00
5.190000000000000000e+02,4.950831508059969771e-02,3.301562646056929839e+00
5.200000000000000000e+02,4.975227751419979833e-02,3.311242870557800089e+00
5.210000000000000000e+02,5.002921422112389938e-02,3.320975677572810092e+00
5.220000000000000000e+02,5.033944890783669662e-02,3.330760635616579979e+00
5.230000000000000000e+02,5.068037598368879681e-02,3.340592734673450082e+00
5.240000000000000000e+02,5.104884827608899972e-02,3.350466118227959811e+00
5.250000000000000000e+02,5.144171861244589694e-02,3.360374929764689877e+00
5.260000000000000000e+02,5.185583982016839927e-02,3.370313312768200120e+00
5.270000000000000000e+02,5.228806472666500116e-02,3.380275410723029950e+00
5.280000000000000000e+02,5.273524615934459953e-02,3.390255367113760077e+00
5.290000000000000000e+02,5.319423694561589699e-02,3.400247325424949896e+00
5.300000000000000000e+02,5.366188991288770027e-02,3.410245429141149920e+00
5.310000000000000000e+02,5.413505788856849688e-02,3.420243821746930202e+00
5.320000000000000000e+02,5.461059370006730168e-02,3.430236646726850136e+00
5.330000000000000000e+02,5.508535017479260221e-02,3.440218047565459791e+00
5.340000000000000000e+02,5.555618014015330230e-02,3.450182167747330109e+00
5.350000000000000000e+02,5.601993642355809766e-02,3.460123150757029808e+00
5.360000000000000000e+02,5.647347185241569784e-02,3.470035140079100078e+00
5.370000000000000000e+02,5.691363925413479852e-02,3.479912279198110081e+00
5.380000000000000000e+02,5.733729145612419947e-02,3.489748711598620101e+00
5.390000000000000000e+02,5.774128128579249924e-02,3.499538580765189977e+00
5.400000000000000000e+02,5.812246157054860168e-02,3.509276030182390205e+00
5.410000000000000000e+02,5.847768513780120248e-02,3.518955203334760196e+00
5.420000000000000000e+02,5.880380481495890016e-02,3.528570243706880216e+00
5.430000000000000000e+02,5.909767342943050145e-02,3.538115294783310105e+00
5.440000000000000000e+02,5.935614380862479916e-02,3.547584500048590161e+00
5.450000000000000000e+02,5.957606877995050287e-02,3.556972002987309978e+00
5.460000000000000000e+02,5.975430117081619724e-02,3.566271947084009852e+00
5.470000000000000000e+02,5.988769380863080000e-02,3.575478475823250069e+00
5.480000000000000000e+02,5.997309952080299988e-02,3.584585732689599791e+00
5.490000000000000000e+02,6.000743666902679657e-02,3.593587974273820151e+00
5.500000000000000000e+02,5.999017126033660136e-02,3.602483854170050126e+00
5.510000000000000000e+02,5.992407878317399655e-02,3.611277737835409951e+00
5.520000000000000000e+02,5.981215590419310113e-02,3.619974372460390111e+00
5.530000000000000000e+02,5.965739929004820058e-02,3.628578505235509954e+00
5.540000000000000000e+02,5.946280560739349713e-02,3.637094883351270180e+00
5.550000000000000000e+02,5.923137152288340118e-02,3.645528253998199908e+00
5.560000000000000000e+02,5.896609370317199700e-02,3.653883364366790065e+00
5.570000000000000000e+02,5.866996881491370192e-02,3.662164961647549788e+00
5.580000000000000000e+02,5.834599352476260020e-02,3.670377793031009972e+00
5.590000000000000000e+02,5.799716449937310225e-02,3.678526605707660213e+00
5.600000000000000000e+02,5.762647840539940336e-02,3.686616146868019861e+00
5.610000000000000000e+02,5.723693190949569881e-02,3.694651163702599828e+00
5.620000000000000000e+02,5.683152167831630186e-02,3.702636403401899923e+00
5.630000000000000000e+02,5.641324437851549800e-02,3.710576613156439940e+00
5.640000000000000000e+02,5.598509667674739926e-02,3.718476540156729904e+00
5.650000000000000000e+02,5.555007523966649929e-02,3.726340931593270067e+00
5.660000000000000000e+02,5.511117673392679911e-02,3.734174534656579780e+00
5.670000000000000000e+02,5.467139782618279931e-02,3.741982096537169955e+00
5.680000000000000000e+02,5.423373518308850089e-02,3.749768364425539957e+00
5.690000000000000000e+02,5.380118547129839751e-02,3.757538085512210024e+00
5.700000000000000000e+02,5.337674535746660121e-02,3.765296006987690181e+00
5.710000000000000000e+02,5.296341150824739746e-02,3.773046876042479791e+00
5.720000000000000000e+02,5.256418059029500239e-02,3.780795439867099983e+00
5.730000000000000000e+02,5.218204927026379863e-02,3.788546445652059891e+00
5.740000000000000000e+02,5.182001421480789821e-02,3.796304640587860213e+00
5.750000000000000000e+02,5.148107209058160050e-02,3.804074771865019855e+00
5.760000000000000000e+02,5.116821956423919793e-02,3.811861586674050173e+00
5.770000000000000000e+02,5.088445330243489967e-02,3.819669832205450088e+00
5.780000000000000000e+02,5.063276997182299816e-02,3.827504255649739839e+00
5.790000000000000000e+02,5.041616623905770256e-02,3.835369604197420124e+00
5.800000000000000000e+02,5.023763877079340245e-02,3.843270625039009847e+00
5.810000000000000000e+02,5.010018423368409884e-02,3.851212065365019921e+00
5.820000000000000000e+02,5.000679929438429927e-02,3.859198672365950156e+00
5.830000000000000000e+02,4.995983318946860263e-02,3.867234293944109780e+00
5.840000000000000000e+02,4.995813334919729787e-02,3.875317913950480087e+00
5.850000000000000000e+02,4.999936868570230286e-02,3.883446879260109785e+00
5.860000000000000000e+02,5.008120722300850314e-02,3.891618535514469901e+00
5.870000000000000000e+02,5.020131698514070095e-02,3.899830228355019912e+00
5.880000000000000000e+02,5.035736599612380265e-02,3.908079303423220185e+00
5.890000000000000000e+02,5.054702227998259662e-02,3.916363106360519986e+00
5.900000000000000000e+02,5.076795386074200306e-02,3.924678982808400107e+00
5.910000000000000000e+02,5.101782876242680342e-02,3.933024278408320029e+00
5.920000000000000000e+02,5.129431500906200120e-02,3.941396338801729904e+00
5.930000000000000000e+02,5.159508062467230149e-02,3.949792509630090098e+00
5.940000000000000000e+02,5.191779363328259678e-02,3.958210136534880075e+00
5.950000000000000000e+02,5.226012205891780033e-02,3.966646565157540216e+00
5.960000000000000000e+02,5.261973392560270052e-02,3.975099141139549985e+00
5.970000000000000000e+02,5.299429725736219676e-02,3.983565210122359979e+00
5.980000000000000000e+02,5.338148007822109825e-02,3.992042117747439889e+00
5.990000000000000000e+02,5.377895041220429745e-02,4.000527209656249639e+00
6.000000000000000000e+02,5.418437628333670070e-02,4.009017831490240269e+00
6.010000000000000000e+02,5.459542571564310331e-02,4.017511328890879696e+00
6.020000000000000000e+02,5.500976673314830062e-02,4.026005047499640277e+00
6.030000000000000000e+02,5.542506735987730304e-02,4.034496332957970388e+00
6.040000000000000000e+02,5.583899561985489896e-02,4.042982530907329952e+00
6.050000000000000000e+02,5.624921953710589756e-02,4.051460986989200208e+00
6.060000000000000000e+02,5.665340713565510111e-02,4.059929046845019762e+00
6.070000000000000000e+02,5.704922643952749922e-02,4.068384056116260084e+00
6.080000000000000000e+02,5.743434547274799823e-02,4.076823360444380207e+00
6.090000000000000000e+02,5.780643225934130325e-02,4.085244305470849824e+00
6.100000000000000000e+02,5.816315482333220266e-02,4.093644236837119976e+00
6.110000000000000000e+02,5.850218118874579709e-02,4.102020500184660357e+00
6.120000000000000000e+02,5.882117937960679860e-02,4.110370441154929999e+00
6.130000000000000000e+02,5.911781741994009964e-02,4.118691405389389715e+00
6.140000000000000000e+02,5.938976333377050248e-02,4.126980738529500314e+00
6.150000000000000000e+02,5.963468514512289959e-02,4.135235786216729714e+00
6.160000000000000000e+02,5.985025087802219729e-02,4.143453894092520073e+00
6.170000000000000000e+02,6.003413301791889894e-02,4.151632413324159998e+00
6.180000000000000000e+02,6.018494987253050071e-02,4.159769866548179706e+00
6.190000000000000000e+02,6.030343000397089814e-02,4.167867390103849878e+00
6.200000000000000000e+02,6.039058750560469951e-02,4.175926473981530052e+00
6.210000000000000000e+02,6.044743647079620086e-02,4.183948608171590422e+00
6.220000000000000000e+02,6.047499099290980229e-02,4.191935282664389639e+00
6.230000000000000000e+02,6.047426516531009821e-02,4.199887987450299676e+00
6.240000000000000000e+02,6.044627308136130139e-02,4.207808212519699609e+00
6.250000000000000000e+02,6.039202883442799930e-02,4.215697447862940095e+00
6.260000000000000000e+02,6.031254651787450183e-02,4.223557183470390441e+00
6.270000000000000000e+02,6.020884022506529931e-02,4.231388909332410186e+00
6.280000000000000000e+02,6.008192404936470166e-02,4.239194115439380184e+00
6.290000000000000000e+02,5.993281208413730327e-02,4.246974291781659971e+00
6.300000000000000000e+02,5.976251842274740017e-02,4.254730928349619745e+00
6.310000000000000000e+02,5.957205715855949657e-02,4.262465515133629701e+00
6.320000000000000000e+02,5.936244238493790237e-02,4.270179542124039607e+00
6.330000000000000000e+02,5.913468819524710096e-02,4.277874499311230316e+00
6.340000000000000000e+02,5.888980868285149939e-02,4.285551876685559591e+00
6.350000000000000000e+02,5.862881794111549777e-02,4.293213164237400292e+00
6.360000000000000000e+02,5.835273006340360030e-02,4.300859851957110180e+00
6.370000000000000000e+02,5.806255914308020016e-02,4.308493429835070110e+00
6.380000000000000000e+02,5.775931927350960032e-02,4.316115387861639618e+00
6.390000000000000000e+02,5.744402454805640212e-02,4.323727216027180020e+00
6.400000000000000000e+02,5.711768906008490160e-02,4.331330404322070393e+00
6.410000000000000000e+02,5.678132690295960294e-02,4.338926442736659617e+00
6.420000000000000000e+02,5.643595217004480219e-02,4.346516821261319663e+00
6.430000000000000000e+02,5.608257895470499660e-02,4.354103029886429610e+00
6.440000000000000000e+02,5.572222135030469731e-02,4.361686558602349884e+00
6.450000000000000000e+02,5.535589345020820035e-02,4.369268897399440021e+00
6.460000000000000000e+02,5.498460934778000297e-02,4.376851536268059562e+00
6.470000000000000000e+02,5.460938313638440122e-02,4.384435965198600016e+00
6.480000000000000000e+02,5.423122890938589929e-02,4.392023674181410264e+00
6.490000000000000000e+02,5.385116076014900138e-02,4.399616153206859614e+00
6.500000000000000000e+02,5.347019278203799658e-02,4.407214892265310269e+00
6.510000000000000000e+02,5.308933906841729888e-02,4.414821381347140417e+00
6.520000000000000000e+02,5.270961371265150269e-02,4.422437110442709596e+00
6.530000000000000000e+02,5.233203080810479996e-02,4.430063569542380009e+00
6.540000000000000000e+02,5.195760444814179896e-02,4.437702248636520075e+00
6.550000000000000000e+02,5.158734872612680267e-02,4.445354637715499990e+00
6.560000000000000000e+02,5.122227773542430140e-02,4.453022226769689951e+00
6.570000000000000000e+02,5.086340556939870222e-02,4.460706505789450382e+00
6.580000000000000000e+02,5.051174632141439830e-02,4.468408964765149705e+00
6.590000000000000000e+02,5.016831408483579668e-02,4.476131093687150120e+00
6.600000000000000000e+02,4.983409520125239855e-02,4.483874336931029880e+00
6.610000000000000000e+02,4.950943772142900323e-02,4.491639089732379908e+00
6.620000000000000000e+02,4.919405140530599962e-02,4.499424698186709648e+00
6.630000000000000000e+02,4.888761826104860014e-02,4.507230462774810320e+00
6.640000000000000000e+02,4.858982029682230169e-02,4.515055683977440282e+00
6.650000000000000000e+02,4.830033952079230281e-02,4.522899662275349897e+00
6.660000000000000000e+02,4.801885794112400324e-02,4.530761698149319727e+00
6.670000000000000000e+02,4.774505756598260153e-02,4.538641092080100137e+00
6.680000000000000000e+02,4.747862040353360152e-02,4.546537144548450371e+00
6.690000000000000000e+02,4.721922846194229889e-02,4.554449156035150104e+00
6.700000000000000000e+02,4.696656374937389911e-02,4.562376427020949698e+00
6.710000000000000000e+02,4.672030827399380193e-02,4.570318257986610178e+00
6.720000000000000000e+02,4.648014404396740018e-02,4.578273949412910326e+00
6.730000000000000000e+02,4.624575306745989933e-02,4.586242801780599621e+00
6.740000000000000000e+02,4.601681735263669915e-02,4.594224115570439970e+00
6.750000000000000000e+02,4.579301890766319938e-02,4.602217191263200391e+00
6.760000000000000000e+02,4.557403974070450142e-02,4.610221329339649898e+00
6.770000000000000000e+02,4.535956185992619932e-02,4.618235830280539744e+00
6.780000000000000000e+02,4.514926727349349855e-02,4.626259994566630063e+00
6.790000000000000000e+02,4.494283798957170173e-02,4.634293122678699639e+00
6.800000000000000000e+02,4.473995601632609759e-02,4.642334515097510383e+00
6.810000000000000000e+02,4.454030336192219691e-02,4.650383472303809995e+00
6.820000000000000000e+02,4.434356203452519823e-02,4.658439294778370154e+00
6.830000000000000000e+02,4.414941404230039723e-02,4.666501283001959877e+00
6.840000000000000000e+02,4.395754139341320060e-02,4.674568737455330414e+00
6.850000000000000000e+02,4.376762609602889709e-02,4.682640958619249894e+00
6.860000000000000000e+02,4.357935015831280318e-02,4.690717246974489996e+00
6.870000000000000000e+02,4.339239558843029781e-02,4.698796903001800196e+00
6.880000000000000000e+02,4.320644439454669750e-02,4.706879227181950398e+00
6.890000000000000000e+02,4.302117858482720075e-02,4.714963519995699848e+00
6.900000000000000000e+02,4.283628016743740163e-02,4.723049081923820225e+00
6.910000000000000000e+02,4.265143115054240153e-02,4.731135213447069887e+00
6.920000000000000000e+02,4.246631354230760019e-02,4.739221215046209856e+00
6.930000000000000000e+02,4.228060935089830025e-02,4.747306387202000266e+00
6.940000000000000000e+02,4.209400058447990145e-02,4.755390030395210132e+00
6.950000000000000000e+02,4.190616925121769948e-02,4.763471445106610247e+00
6.960000000000000000e+02,4.171679735927699695e-02,4.771549931816940315e+00
6.970000000000000000e+02,4.152556691682310341e-02,4.779624791006989781e+00
6.980000000000000000e+02,4.133215993202139782e-02,4.787695323157500127e+00
6.990000000000000000e+02,4.113625841303719666e-02,4.795760828749250138e+00
7.000000000000000000e+02,4.093754436803580254e-02,4.803820608262990177e+00

File: dft_seedlayer_screen/data/nk/Ag5nm_on_HATCN5_measured.csv
wavelength_nm,n,k
4.000000000000000000e+02,6.395156601862401757e-01,2.269371447941160636e+00
4.020000000000000000e+02,6.289568760486393684e-01,2.296392316909124265e+00
4.040000000000000000e+02,6.304605771201733377e-01,2.319784266139958362e+00
4.060000000000000000e+02,6.608580127725384168e-01,2.247555503325580073e+00
4.080000000000000000e+02,6.280754563983931282e-01,2.352535078686295300e+00
4.100000000000000000e+02,5.944097758645675578e-01,2.409657113549567242e+00
4.120000000000000000e+02,6.192634651647248578e-01,2.411475667408058410e+00
4.140000000000000000e+02,6.085621013348971875e-01,2.436123936486711106e+00
4.160000000000000000e+02,6.150353256388290113e-01,2.431058221268657338e+00
4.180000000000000000e+02,6.158261819469000864e-01,2.458646672016519208e+00
4.200000000000000000e+02,5.790071383554158402e-01,2.549938676214656752e+00
4.220000000000000000e+02,5.870668511249214072e-01,2.531903266979898426e+00
4.240000000000000000e+02,5.634079286649487095e-01,2.569458394393013378e+00
4.260000000000000000e+02,5.900031731288983838e-01,2.543298275165887912e+00
4.280000000000000000e+02,5.692089387603797013e-01,2.617203761049857302e+00
4.300000000000000000e+02,6.035885054548600914e-01,2.549547193034958248e+00
4.320000000000000000e+02,5.816949335227097340e-01,2.596296396633165138e+00
4.340000000000000000e+02,5.793953180482390719e-01,2.602882599745385939e+00
4.360000000000000000e+02,5.849438714507350090e-01,2.615948210140213614e+00
4.380000000000000000e+02,6.126459966591505379e-01,2.571862588667726435e+00
4.400000000000000000e+02,5.709751826912072836e-01,2.659542063857718297e+00
4.420000000000000000e+02,5.920401558558791022e-01,2.638440951907477849e+00
4.440000000000000000e+02,5.948448871913351033e-01,2.625329138039847798e+00
4.460000000000000000e+02,5.734308861535460933e-01,2.696622589181084440e+00
4.480000000000000000e+02,5.854592313221818056e-01,2.690118809017524537e+00
4.500000000000000000e+02,5.847948368458529833e-01,2.696313916052921034e+00
4.520000000000000000e+02,5.552024915225917123e-01,2.770292184291559323e+00
4.540000000000000000e+02,6.043108884717847129e-01,2.674696815144553597e+00
4.560000000000000000e+02,5.891478312753195556e-01,2.730781918690142529e+00
4.580000000000000000e+02,5.993705873142626261e-01,2.709792936208292424e+00
4.600000000000000000e+02,5.647269771970402363e-01,2.795824000892592753e+00
4.620000000000000000e+02,5.613224745346637734e-01,2.826865438325579127e+00
4.640000000000000000e+02,5.710798103917866797e-01,2.807386270553652086e+00
4.660000000000000000e+02,5.669299502174548477e-01,2.819621225749121773e+00
4.680000000000000000e+02,5.607517019315504392e-01,2.843579611133463914e+00
4.700000000000000000e+02,5.742493276486388964e-01,2.836413709481972134e+00
4.720000000000000000e+02,5.686149542676326440e-01,2.861343611142386223e+00
4.740000000000000000e+02,5.722396356283915297e-01,2.860796731645099733e+00
4.760000000000000000e+02,5.652758924084415604e-01,2.896387143705496214e+00
4.780000000000000000e+02,5.581294727324667138e-01,2.912925573629185028e+00
4.800000000000000000e+02,5.551730784173495303e-01,2.937290696787218991e+00
4.820000000000000000e+02,5.506454170853085639e-01,2.944705346543970315e+00
4.840000000000000000e+02,5.534119533785722966e-01,2.955932291685402724e+00
4.860000000000000000e+02,5.469091157235023148e-01,2.983841166715409443e+00
4.880000000000000000e+02,5.595139078199069527e-01,2.975972970645650584e+00
4.900000000000000000e+02,5.474551698927634380e-01,3.007145210611454900e+00
4.920000000000000000e+02,5.568260872130835759e-01,3.008486156159347669e+00
4.940000000000000000e+02,5.505881075610236097e-01,3.037814572598377172e+00
4.960000000000000000e+02,5.478404094517691503e-01,3.052627213502316028e+00
4.980000000000000000e+02,5.498505507044323393e-01,3.063912221510329381e+00
5.000000000000000000e+02,5.436147537627660231e-01,3.096766223809935603e+00
5.020000000000000000e+02,5.454878181877729215e-01,3.109339935127744869e+00
5.040000000000000000e+02,5.356753536206417809e-01,3.125061815087451844e+00
5.060000000000000000e+02,5.394376734311679966e-01,3.141583389582716990e+00
5.080000000000000000e+02,5.397988226169759818e-01,3.158369437888928211e+00
5.100000000000000000e+02,5.264376083178037291e-01,3.189765983626928758e+00
5.120000000000000000e+02,5.366403234774704822e-01,3.184511235837963028e+00
5.140000000000000000e+02,5.443897986365487940e-01,3.193610826988618090e+00
5.160000000000000000e+02,5.358016902054492103e-01,3.226122852083511905e+00
5.180000000000000000e+02,5.425804672915947036e-01,3.230648188700191881e+00
5.200000000000000000e+02,5.273705834212091270e-01,3.275103021946767168e+00
5.220000000000000000e+02,5.351828079020954920e-01,3.273153551920083171e+00
5.240000000000000000e+02,5.328483087591783240e-01,3.298813757210005360e+00
5.260000000000000000e+02,5.291948095987971667e-01,3.322379534488694386e+00
5.280000000000000000e+02,5.306672527323098576e-01,3.334049858331415983e+00
5.300000000000000000e+02,5.355501758275952318e-01,3.347026117680063084e+00
5.320000000000000000e+02,5.337135692003266429e-01,3.361770524498944201e+00
5.340000000000000000e+02,5.361460615848263611e-01,3.371572002111007382e+00
5.360000000000000000e+02,5.370726391369508024e-01,3.387056318209907158e+00
5.380000000000000000e+02,5.370600812188894846e-01,3.411445079343786269e+00
5.400000000000000000e+02,5.395041821013021321e-01,3.414692064788376058e+00
5.420000000000000000e+02,5.344282270964360038e-01,3.442498653706581369e+00
5.440000000000000000e+02,5.370762355828255785e-01,3.451235293700164242e+00
5.460000000000000000e+02,5.320900632069610614e-01,3.486004211347203174e+00
5.480000000000000000e+02,5.335968629737001256e-01,3.503831869552082701e+00
5.500000000000000000e+02,5.276631585404201186e-01,3.527943138963448355e+00
5.520000000000000000e+02,5.418693549274254950e-01,3.518027083276931144e+00
5.540000000000000000e+02,5.349409533479938528e-01,3.548481454079901898e+00
5.560000000000000000e+02,5.363658131333102208e-01,3.565360910007010276e+00
5.580000000000000000e+02,5.332018145350280180e-01,3.590619098458450509e+00
5.600000000000000000e+02,5.430287075948043718e-01,3.585335486067023236e+00
5.620000000000000000e+02,5.380650664452807375e-01,3.621873331275482055e+00
5.640000000000000000e+02,5.437611723986515155e-01,3.625292874995019066e+00
5.660000000000000000e+02,5.412606084874974632e-01,3.640189062376665952e+00
5.680000000000000000e+02,5.422386159089959135e-01,3.658191482967663166e+00
5.700000000000000000e+02,5.485122393248396122e-01,3.672902055836371638e+00
5.720000000000000000e+02,5.453396312718267191e-01,3.691256660812682000e+00
5.740000000000000000e+02,5.460055167650571528e-01,3.717263122091436944e+00
5.760000000000000000e+02,5.417988227380596822e-01,3.732603027046166755e+00
5.780000000000000000e+02,5.511824645263654343e-01,3.739755654683079911e+00
5.800000000000000000e+02,5.529242511596832443e-01,3.754713024197795512e+00
5.820000000000000000e+02,5.502728671088700230e-01,3.777630496862376397e+00
5.840000000000000000e+02,5.504082990643003326e-01,3.802170655556671885e+00
5.860000000000000000e+02,5.521573442976944746e-01,3.818627671007903235e+00
5.880000000000000000e+02,5.471504441712510269e-01,3.841169204336481791e+00
5.900000000000000000e+02,5.575811408341777575e-01,3.842405817218588648e+00
5.920000000000000000e+02,5.536720713552425455e-01,3.858552115932504911e+00
5.940000000000000000e+02,5.539119722199793427e-01,3.883632932361113621e+00
5.960000000000000000e+02,5.578093963135331013e-01,3.894938717446490006e+00
5.980000000000000000e+02,5.530175159787379391e-01,3.915938320712435861e+00
6.000000000000000000e+02,5.555681933111580317e-01,3.933441920707971384e+00
6.020000000000000000e+02,5.547059463865638973e-01,3.948381451109054474e+00
6.040000000000000000e+02,5.569460605332147152e-01,3.962494637310328915e+00
6.060000000000000000e+02,5.508641614970426481e-01,3.995937548493216251e+00
6.080000000000000000e+02,5.544124682904980617e-01,4.001198506242105601e+00
6.100000000000000000e+02,5.597606606320457701e-01,4.016381387371991352e+00
6.120000000000000000e+02,5.617069894254052009e-01,4.027513804058525437e+00
6.140000000000000000e+02,5.631505531270964982e-01,4.045824429758424934e+00
6.160000000000000000e+02,5.643122569309496628e-01,4.069048539019541444e+00
6.180000000000000000e+02,5.672875721149335249e-01,4.077848300910221546e+00
6.200000000000000000e+02,5.658499660281697263e-01,4.099108107069827867e+00
6.220000000000000000e+02,5.650714971157663191e-01,4.121646660501546933e+00
6.240000000000000000e+02,5.683252603061876851e-01,4.133520687179855102e+00
6.260000000000000000e+02,5.746816550649117561e-01,4.133078985517077975e+00
6.280000000000000000e+02,5.792273206854081646e-01,4.157154048273259406e+00
6.300000000000000000e+02,5.835357520322305147e-01,4.172331268044645824e+00
6.320000000000000000e+02,5.820540776396164739e-01,4.187890193848160969e+00
6.340000000000000000e+02,5.798649290641347820e-01,4.208360441433602439e+00
6.360000000000000000e+02,5.804794609024217511e-01,4.228534430059296412e+00
6.380000000000000000e+02,5.779763267500256374e-01,4.247414599133828794e+00
6.400000000000000000e+02,5.813247983425644527e-01,4.266756164184940303e+00
6.420000000000000000e+02,5.815076514943140484e-01,4.276452085086233978e+00
6.440000000000000000e+02,5.897118467399427022e-01,4.289151275085014703e+00
6.460000000000000000e+02,5.856176173804403806e-01,4.310732738649809548e+00
6.480000000000000000e+02,5.836756053991027926e-01,4.331728961643533715e+00
6.500000000000000000e+02,5.923395889265005154e-01,4.331495770110456611e+00
6.520000000000000000e+02,5.936451734475010067e-01,4.349338620812127409e+00
6.540000000000000000e+02,5.936833741595265446e-01,4.370601537881036336e+00
6.560000000000000000e+02,5.889289320576347464e-01,4.391870709345599089e+00
6.580000000000000000e+02,5.893662035933762144e-01,4.419549569944393852e+00
6.600000000000000000e+02,5.949961133440779815e-01,4.425621421506282793e+00
6.620000000000000000e+02,5.943903619315475950e-01,4.439431409586398480e+00
6.640000000000000000e+02,5.999463764674950461e-01,4.449960732300537458e+00
6.660000000000000000e+02,6.026290844953183790e-01,4.462959044076955983e+00
6.680000000000000000e+02,6.014057689090763770e-01,4.483924463699280771e+00
6.700000000000000000e+02,5.892840382519426434e-01,4.518719308563577286e+00
6.720000000000000000e+02,5.953738731786406557e-01,4.532961078105588903e+00
6.740000000000000000e+02,6.038208205317450172e-01,4.534615541993558097e+00
6.760000000000000000e+02,6.025841789990993291e-01,4.555466977098540760e+00
6.780000000000000000e+02,6.063904062308557164e-01,4.565669566141457913e+00
6.800000000000000000e+02,6.006707031350200232e-01,4.593095199704137599e+00
6.820000000000000000e+02,6.066220364719494551e-01,4.605988204220937021e+00
6.840000000000000000e+02,6.028774473208594609e-01,4.621223384974641135e+00
6.860000000000000000e+02,6.139974254029801903e-01,4.628772145697762852e+00
6.880000000000000000e+02,6.106749148311636510e-01,4.647894792241778816e+00
6.900000000000000000e+02,6.062192142287179397e-01,4.672472974338919727e+00
6.920000000000000000e+02,6.172631046937185895e-01,4.678973095139967953e+00
6.940000000000000000e+02,6.138789336737905389e-01,4.700179981268863827e+00
6.960000000000000000e+02,6.156506092751236059e-01,4.712587501627362840e+00
6.980000000000000000e+02,6.250490420847325534e-01,4.725499299646457985e+00
7.000000000000000000e+02,6.323952788291388183e-01,4.737930323901289320e+00
7.020000000000000000e+02,6.320393197325141488e-01,4.753720677353918234e+00
7.040000000000000000e+02,6.306343190313909997e-01,4.775754959898132590e+00
7.060000000000000000e+02,6.347908995848907665e-01,4.781583767937999774e+00
7.080000000000000000e+02,6.291872446812682984e-01,4.802206647134998008e+00
7.100000000000000000e+02,6.219641490608676104e-01,4.835681091266127218e+00
7.120000000000000000e+02,6.335593858651838994e-01,4.838910730247074632e+00
7.140000000000000000e+02,6.315042806710224887e-01,4.850222947045586430e+00
7.160000000000000000e+02,6.355864384297125191e-01,4.858549719513918674e+00
7.180000000000000000e+02,6.277386128682724831e-01,4.890150920814794411e+00
7.200000000000000000e+02,6.401329607868961880e-01,4.884269311719690698e+00
7.220000000000000000e+02,6.438776209964557351e-01,4.899210458025811121e+00
7.240000000000000000e+02,6.289565034281641154e-01,4.933674851985055732e+00
7.260000000000000000e+02,6.405688556788310395e-01,4.942944248644569605e+00
7.280000000000000000e+02,6.438851703184574893e-01,4.970554008274135072e+00
7.300000000000000000e+02,6.364835008766424052e-01,4.986834720834315782e+00
7.320000000000000000e+02,6.557385142664179378e-01,4.976529808686235512e+00
7.340000000000000000e+02,6.516015148061526929e-01,4.996507431394476839e+00
7.360000000000000000e+02,6.486844687103946461e-01,5.017370343478018135e+00
7.380000000000000000e+02,6.469684979940129033e-01,5.035283688171001693e+00
7.400000000000000000e+02,6.494885035718632738e-01,5.052861236029079883e+00
7.420000000000000000e+02,6.539627520622700585e-01,5.063168116989611889e+00
7.440000000000000000e+02,6.547026159426546643e-01,5.085467317109400476e+00
7.460000000000000000e+02,6.536210227270632389e-01,5.103423598831238195e+00
7.480000000000000000e+02,6.503902937097263415e-01,5.122663953739031051e+00
7.500000000000000000e+02,6.624896151837262881e-01,5.115770898887045171e+00
7.520000000000000000e+02,6.570022537537267837e-01,5.147912481815558827e+00
7.540000000000000000e+02,6.616815514393413755e-01,5.152641227378566668e+00
7.560000000000000000e+02,6.609790988488005725e-01,5.164461498313214882e+00
7.580000000000000000e+02,6.651533982912374299e-01,5.178362612590752256e+00
7.600000000000000000e+02,6.631197084485435100e-01,5.211922225474729942e+00
7.620000000000000000e+02,6.634302763488556520e-01,5.217762141725823533e+00
7.640000000000000000e+02,6.610927619352312545e-01,5.239547209728049104e+00
7.660000000000000000e+02,6.983959443694423008e-01,5.219407818510386932e+00
7.680000000000000000e+02,6.725227964134601333e-01,5.258994108612409235e+00
7.700000000000000000e+02,6.837812702959166211e-01,5.273228546476361522e+00
7.720000000000000000e+02,6.908835464876066368e-01,5.282311906775971622e+00
7.740000000000000000e+02,6.810300796296027137e-01,5.299202520220163137e+00
7.760000000000000000e+02,6.846631689826203626e-01,5.297799066076857244e+00
7.780000000000000000e+02,6.878520812808655016e-01,5.305450338121733722e+00
7.800000000000000000e+02,6.670981597833993693e-01,5.364153533400388696e+00
7.820000000000000000e+02,6.790756277216010162e-01,5.372619066936355381e+00
7.840000000000000000e+02,7.118929465212345820e-01,5.350517270942807713e+00
7.860000000000000000e+02,6.655904880034791971e-01,5.417051282654832711e+00
7.880000000000000000e+02,6.886043788383496844e-01,5.410850589744343964e+00
7.900000000000000000e+02,6.850648133098657944e-01,5.413921355807225666e+00
7.920000000000000000e+02,7.107185540291426351e-01,5.409686799554977554e+00
7.940000000000000000e+02,6.795736303076732598e-01,5.473797324047756874e+00
7.960000000000000000e+02,7.085286995807439370e-01,5.441237297010759200e+00
7.980000000000000000e+02,6.838828958343156073e-01,5.488973234303343496e+00
8.000000000000000000e+02,6.914448846355680800e-01,5.501086762499182825e+00

File: dft_seedlayer_screen/data/nk/Ag7nm_on_HATCN5_measured.csv
wavelength_nm,n,k
4.000000000000000000e+02,4.570810230601439206e-01,2.237093520583963713e+00
4.020000000000000000e+02,4.773458044487136620e-01,2.168587934015762109e+00
4.040000000000000000e+02,4.248214890481255557e-01,2.293424472042429940e+00
4.060000000000000000e+02,4.701374214138536178e-01,2.247040896405319454e+00
4.080000000000000000e+02,4.617970707095363503e-01,2.214660236854986142e+00
4.100000000000000000e+02,4.593261862342613577e-01,2.276311379478533237e+00
4.120000000000000000e+02,4.416766346090225670e-01,2.332840694325233777e+00
4.140000000000000000e+02,4.590665422030510423e-01,2.303843818797802534e+00
4.160000000000000000e+02,4.450160612179177577e-01,2.313640911452751414e+00
4.180000000000000000e+02,4.434443493306235995e-01,2.330684836019878858e+00
4.200000000000000000e+02,4.254574956341545811e-01,2.404732352202112455e+00
4.220000000000000000e+02,4.259484846262651114e-01,2.411624532956053724e+00
4.240000000000000000e+02,4.020685537794412845e-01,2.478283878593983580e+00
4.260000000000000000e+02,4.321836567417762787e-01,2.408182317894571600e+00
4.280000000000000000e+02,3.990492677680412270e-01,2.487787529871584358e+00
4.300000000000000000e+02,4.257853924775880650e-01,2.464832946429471150e+00
4.320000000000000000e+02,4.175940247380249271e-01,2.492242114387446250e+00
4.340000000000000000e+02,4.156680014495244824e-01,2.506453576718786991e+00
4.360000000000000000e+02,4.096700418587024273e-01,2.531591911475829626e+00
4.380000000000000000e+02,4.218914573291655534e-01,2.513828324656792290e+00
4.400000000000000000e+02,4.003941953087014616e-01,2.572976686717808104e+00
4.420000000000000000e+02,4.211506162825324195e-01,2.533474267315251716e+00
4.440000000000000000e+02,4.050076438034400095e-01,2.587096280265730019e+00
4.460000000000000000e+02,4.145946061377235314e-01,2.576717842472592501e+00
4.480000000000000000e+02,3.910099145717690905e-01,2.639644257566957197e+00
4.500000000000000000e+02,3.921764185737341979e-01,2.649616252901136892e+00
4.520000000000000000e+02,3.925250399408849455e-01,2.647645990876687616e+00
4.540000000000000000e+02,4.012130032641822996e-01,2.640392271310818550e+00
4.560000000000000000e+02,3.942269056777200076e-01,2.672056874697633422e+00
4.580000000000000000e+02,4.024519658626974361e-01,2.660774140302607282e+00
4.600000000000000000e+02,3.995137450889048036e-01,2.690210112822110311e+00
4.620000000000000000e+02,3.917236067188427651e-01,2.703021807977240787e+00
4.640000000000000000e+02,3.921199923491955897e-01,2.721753595548829008e+00
4.660000000000000000e+02,3.844590310263223398e-01,2.743164242847582646e+00
4.680000000000000000e+02,3.650688270449524708e-01,2.785776241753020077e+00
4.700000000000000000e+02,3.788958574961510672e-01,2.774119282845517009e+00
4.720000000000000000e+02,3.831431405517031763e-01,2.787941857102068433e+00
4.740000000000000000e+02,3.642573333932011548e-01,2.815514329763447066e+00
4.760000000000000000e+02,3.669683587063358732e-01,2.824563122910851209e+00
4.780000000000000000e+02,3.570889972668997991e-01,2.859635835006971494e+00
4.800000000000000000e+02,3.553299439685890793e-01,2.872631903192677250e+00
4.820000000000000000e+02,3.560372171704095368e-01,2.880264095137324620e+00
4.840000000000000000e+02,3.444098963261965074e-01,2.905793233285842270e+00
4.860000000000000000e+02,3.474883522440924133e-01,2.914588125081906789e+00
4.880000000000000000e+02,3.536396398288085274e-01,2.926809568508179638e+00
4.900000000000000000e+02,3.468149760897055178e-01,2.948304598737199633e+00
4.920000000000000000e+02,3.324247357057306118e-01,2.983435935504654690e+00
4.940000000000000000e+02,3.445252313048535742e-01,2.979965590503752537e+00
4.960000000000000000e+02,3.423916505306987546e-01,3.002394239363258777e+00
4.980000000000000000e+02,3.351897444318291397e-01,3.026593158096714475e+00
5.000000000000000000e+02,3.381905460242039529e-01,3.031371720349227417e+00
5.020000000000000000e+02,3.279896705598933093e-01,3.059754597119582975e+00
5.040000000000000000e+02,3.247330377499784704e-01,3.078418059695871900e+00
5.060000000000000000e+02,3.200500603143451861e-01,3.092659501111728826e+00
5.080000000000000000e+02,3.223499903031836755e-01,3.103592335930816404e+00
5.100000000000000000e+02,3.166888077068967244e-01,3.131985100603105643e+00
5.120000000000000000e+02,3.118314419901791479e-01,3.141207131866384561e+00
5.140000000000000000e+02,3.196643135941711900e-01,3.153165472044141993e+00
5.160000000000000000e+02,3.199747640280302119e-01,3.165637259797808412e+00
5.180000000000000000e+02,3.084617004273982332e-01,3.195131208411873480e+00
5.200000000000000000e+02,3.095649209053067397e-01,3.208995844731587610e+00
5.220000000000000000e+02,3.032728641155126303e-01,3.230907827498121776e+00
5.240000000000000000e+02,3.062714782404457048e-01,3.251229930107736088e+00
5.260000000000000000e+02,3.113882221036959885e-01,3.259174339172298041e+00
5.280000000000000000e+02,3.048329739960647378e-01,3.275483492144197317e+00
5.300000000000000000e+02,3.035410982223913923e-01,3.291908295981297972e+00
5.320000000000000000e+02,3.019912625416135143e-01,3.313701596232638380e+00
5.340000000000000000e+02,3.014822711104835906e-01,3.327375675785470666e+00
5.360000000000000000e+02,2.942985134941631387e-01,3.348914803963056741e+00
5.380000000000000000e+02,2.993270879502941684e-01,3.364535994297005228e+00
5.400000000000000000e+02,2.947224665895421536e-01,3.382590740701988175e+00
5.420000000000000000e+02,2.919368602206628971e-01,3.409918807691020515e+00
5.440000000000000000e+02,2.930188858119401885e-01,3.420209532243029482e+00
5.460000000000000000e+02,2.935784082665859884e-01,3.439568456732062351e+00
5.480000000000000000e+02,2.899497636977179105e-01,3.460327191140399439e+00
5.500000000000000000e+02,2.819535142263860927e-01,3.479108258669324272e+00
5.520000000000000000e+02,2.906440525095352889e-01,3.484739309039141197e+00
5.540000000000000000e+02,2.824053499348910257e-01,3.503253796180651136e+00
5.560000000000000000e+02,2.863333764227721234e-01,3.525655705495230663e+00
5.580000000000000000e+02,2.852626673044595940e-01,3.542288137072711951e+00
5.600000000000000000e+02,2.854905064824211358e-01,3.557839065385694166e+00
5.620000000000000000e+02,2.798457787930244689e-01,3.579410075286909354e+00
5.640000000000000000e+02,2.825572556547261138e-01,3.592189650993086403e+00
5.660000000000000000e+02,2.828448845542526624e-01,3.606317496341515660e+00
5.680000000000000000e+02,2.799122900710103168e-01,3.627511713977991992e+00
5.700000000000000000e+02,2.828041674210504675e-01,3.647350160063652869e+00
5.720000000000000000e+02,2.797058119175530044e-01,3.661135202449593340e+00
5.740000000000000000e+02,2.764549765470338261e-01,3.696893063929342915e+00
5.760000000000000000e+02,2.739184326397605118e-01,3.703644880020775521e+00
5.780000000000000000e+02,2.812282639945786755e-01,3.712042868825024655e+00
5.800000000000000000e+02,2.785031366888447435e-01,3.733094288624398960e+00
5.820000000000000000e+02,2.764786982108577984e-01,3.750448995869193780e+00
5.840000000000000000e+02,2.785408692554990351e-01,3.762714550919954437e+00
5.860000000000000000e+02,2.753982054676037405e-01,3.788236209386572018e+00
5.880000000000000000e+02,2.774061642062389810e-01,3.806167019762686454e+00
5.900000000000000000e+02,2.742686824181639893e-01,3.821142900287719080e+00
5.920000000000000000e+02,2.736387153539651118e-01,3.834223678162067106e+00
5.940000000000000000e+02,2.712895797111566920e-01,3.857594794604167099e+00
5.960000000000000000e+02,2.719088379028047897e-01,3.870527312543984966e+00
5.980000000000000000e+02,2.711134946517292921e-01,3.889242733870652557e+00
6.000000000000000000e+02,2.674909192822783610e-01,3.913446456000355678e+00
6.020000000000000000e+02,2.656028220969591236e-01,3.931341419551291239e+00
6.040000000000000000e+02,2.697474624852576608e-01,3.937643138471064841e+00
6.060000000000000000e+02,2.675110533146749514e-01,3.954161162655133399e+00
6.080000000000000000e+02,2.637951997163981988e-01,3.980969357111201479e+00
6.100000000000000000e+02,2.682398354346496316e-01,3.994958840509622355e+00
6.120000000000000000e+02,2.626291826557314857e-01,4.011870397831463819e+00
6.140000000000000000e+02,2.656025418398297866e-01,4.032007728367887900e+00
6.160000000000000000e+02,2.702542448748302961e-01,4.044845731882948492e+00
6.180000000000000000e+02,2.709972427217625657e-01,4.059399021465397439e+00
6.200000000000000000e+02,2.680977352438049799e-01,4.078697903745482911e+00
6.220000000000000000e+02,2.731478582616394535e-01,4.088031162409350827e+00
6.240000000000000000e+02,2.631044355485070985e-01,4.115618197387546751e+00
6.260000000000000000e+02,2.707596548721935559e-01,4.127601892362170233e+00
6.280000000000000000e+02,2.679134448871509644e-01,4.145398121559458637e+00
6.300000000000000000e+02,2.660304297411591468e-01,4.165921516780020539e+00
6.320000000000000000e+02,2.668794033357402840e-01,4.179511461064048028e+00
6.340000000000000000e+02,2.636159820838230305e-01,4.200952493898561180e+00
6.360000000000000000e+02,2.566955682749929024e-01,4.228370229955409343e+00
6.380000000000000000e+02,2.615332445304213160e-01,4.240936602725668969e+00
6.400000000000000000e+02,2.716667273357131762e-01,4.249754547048600450e+00
6.420000000000000000e+02,2.699862917704166088e-01,4.261719369084559617e+00
6.440000000000000000e+02,2.624831825930722395e-01,4.284531533534615910e+00
6.460000000000000000e+02,2.623543016981394471e-01,4.312875805367559323e+00
6.480000000000000000e+02,2.681623301459536979e-01,4.317329675174780057e+00
6.500000000000000000e+02,2.665321393173761266e-01,4.338917046966352054e+00
6.520000000000000000e+02,2.705805237968126886e-01,4.347127971739253915e+00
6.540000000000000000e+02,2.660174879908701051e-01,4.367680503247411750e+00
6.560000000000000000e+02,2.741507552989410623e-01,4.383374695244672381e+00
6.580000000000000000e+02,2.679668639809950070e-01,4.396566085568525573e+00
6.600000000000000000e+02,2.594004027596258921e-01,4.423841252708244909e+00
6.620000000000000000e+02,2.549457116889326525e-01,4.446348972503404440e+00
6.640000000000000000e+02,2.655786745454979947e-01,4.457713632579211271e+00
6.660000000000000000e+02,2.585725000461910339e-01,4.480963259239421959e+00
6.680000000000000000e+02,2.598847062560533105e-01,4.497502973421620531e+00
6.700000000000000000e+02,2.596182006700166744e-01,4.519067283992852069e+00
6.720000000000000000e+02,2.648115041246041912e-01,4.527897656322414477e+00
6.740000000000000000e+02,2.640624292931770256e-01,4.544174223581625149e+00
6.760000000000000000e+02,2.655196558466750845e-01,4.552398853845818216e+00
6.780000000000000000e+02,2.677756450786359932e-01,4.567389784934312580e+00
6.800000000000000000e+02,2.649159272644484031e-01,4.584495821517588610e+00
6.820000000000000000e+02,2.668067162886555987e-01,4.603851094186504511e+00
6.840000000000000000e+02,2.631543180399755766e-01,4.619199367804812439e+00
6.860000000000000000e+02,2.755039863258227362e-01,4.636277751018911708e+00
6.880000000000000000e+02,2.602337952235358465e-01,4.660358586423191340e+00
6.900000000000000000e+02,2.639792790750428164e-01,4.680656165922193246e+00
6.920000000000000000e+02,2.680652440992539742e-01,4.682058326675884175e+00
6.940000000000000000e+02,2.638692617079098079e-01,4.709604630341844178e+00
6.960000000000000000e+02,2.647602088098479634e-01,4.725008543786040072e+00
6.980000000000000000e+02,2.655992133473130679e-01,4.735435020316257848e+00
7.000000000000000000e+02,2.691011729591716306e-01,4.757536362389902962e+00
7.020000000000000000e+02,2.621127769546654496e-01,4.776606749157175535e+00
7.040000000000000000e+02,2.741156335236579200e-01,4.785333977865447785e+00
7.060000000000000000e+02,2.755204773218599690e-01,4.796647864853824217e+00
7.080000000000000000e+02,2.660586522897207540e-01,4.817379261043745586e+00
7.100000000000000000e+02,2.622099421604113245e-01,4.837952665329928514e+00
7.120000000000000000e+02,2.678038841957161575e-01,4.859754473649711137e+00
7.140000000000000000e+02,2.723828489816499943e-01,4.869456730543262779e+00
7.160000000000000000e+02,2.710345908130132875e-01,4.880371837258233647e+00
7.180000000000000000e+02,2.586967815877714849e-01,4.919799513080890918e+00
7.200000000000000000e+02,2.616708641218590259e-01,4.924960175066715351e+00
7.220000000000000000e+02,2.731686516031591738e-01,4.932030611778950302e+00
7.240000000000000000e+02,2.640090612759679045e-01,4.950822734953266746e+00
7.260000000000000000e+02,2.737223139706068120e-01,4.972503412389148281e+00
7.280000000000000000e+02,2.779498944261323823e-01,4.989191166307281655e+00
7.300000000000000000e+02,2.715867551073691266e-01,4.996176101059690566e+00
7.320000000000000000e+02,2.792953207784762415e-01,5.009719950573944480e+00
7.340000000000000000e+02,2.694824399893557265e-01,5.038292426727695172e+00
7.360000000000000000e+02,2.767057968574544446e-01,5.042974337022815945e+00
7.380000000000000000e+02,2.696149681112836594e-01,5.059587585783173580e+00
7.400000000000000000e+02,2.614924281979020271e-01,5.087978393606727323e+00
7.420000000000000000e+02,2.801394900081811690e-01,5.098457804982867714e+00
7.440000000000000000e+02,2.781114421966167094e-01,5.113161252252585776e+00
7.460000000000000000e+02,2.850045892442110151e-01,5.129137711467248728e+00
7.480000000000000000e+02,2.868801878725019683e-01,5.135655071852244902e+00
7.500000000000000000e+02,2.608558455937010079e-01,5.177076706586968946e+00
7.520000000000000000e+02,2.750915370381666336e-01,5.190351992937532799e+00
7.540000000000000000e+02,2.697768232611354455e-01,5.205532694514440450e+00
7.560000000000000000e+02,2.847417166296768998e-01,5.215054880607450372e+00
7.580000000000000000e+02,2.677514795672776837e-01,5.239381161810621634e+00
7.600000000000000000e+02,2.749972282845297711e-01,5.261201568984843924e+00
7.620000000000000000e+02,2.904022951459637736e-01,5.258471378937172425e+00
7.640000000000000000e+02,2.869028651248795025e-01,5.288477244338902317e+00
7.660000000000000000e+02,2.970317285365327575e-01,5.287660927095297225e+00
7.680000000000000000e+02,2.903197806571137796e-01,5.307736585443939781e+00
7.700000000000000000e+02,3.040581439450745771e-01,5.326834548882522391e+00
7.720000000000000000e+02,2.723432734968049274e-01,5.358307137296316469e+00
7.740000000000000000e+02,2.913365085519175057e-01,5.359744911546354906e+00
7.760000000000000000e+02,2.963204918204128124e-01,5.386164735085051447e+00
7.780000000000000000e+02,2.750207903106491880e-01,5.406771739678290167e+00
7.800000000000000000e+02,2.796006472097447570e-01,5.422089071676315264e+00
7.820000000000000000e+02,2.846843317907551407e-01,5.423952802899544956e+00
7.840000000000000000e+02,3.093913229455524383e-01,5.431566117957608242e+00
7.860000000000000000e+02,2.839468509331266599e-01,5.466572210577186119e+00
7.880000000000000000e+02,3.053923185016162445e-01,5.472984110036303917e+00
7.900000000000000000e+02,2.748533261853173815e-01,5.502471213628455260e+00
7.920000000000000000e+02,3.074886185515928183e-01,5.511133328766115724e+00
7.940000000000000000e+02,2.859161824694342324e-01,5.512306972728070242e+00
7.960000000000000000e+02,2.883361243274955577e-01,5.554983793584382212e+00
7.980000000000000000e+02,2.771303432471259320e-01,5.567529748074722562e+00
8.000000000000000000e+02,3.148033472384219600e-01,5.558081898283979250e+00
