Repository: jjoono/OLED-

# Ag seed layer screening — DFT + optics

6~15 nm 열증착 Ag를 island 없이 균일하게 올릴 seed layer를 DFT로 사전 선별하고,
그 전극의 광학(투과/반사/흡수)을 정량화하는 프로젝트.

인수인계 문서는 **`HANDOFF.md`** 를 먼저 읽을 것. 이 README는 저장소 구조만 설명한다.

## 문서

| 파일 | 내용 |
|---|---|
| `HANDOFF.md` | 프로젝트 전체 인수인계 (방법론·확정결과·다음단계) |
| `REPORT.md` | 1차 스크리닝 정식 보고서 (p-bPPhenB / HATCN / MoOx / LiF / TPBi) |
| `REPORT2_beyond_hatcn.md` | 2차: "HATCN을 넘는 seed가 있는가" 전수 스크리닝 결론 |
| `LIT_NOTES_beyond_hatcn.md` | 문헌 신규성 판정 노트 (Park & Suh 2018 선행 반영한 정정 포함) |
| `PRIOR_STACKS_HATCN_Ag.md` | HATCN–Ag 계면 선행 스택 목록 + 리뷰어 방어 논리 |

File: dft_seedlayer_screen/data/nk/Ag_McPeak.csv
wavelength_nm,n,k
4.000000000000000000e+02,4.572894999999999738e-02,2.122943978999999981e+00
4.010000000000000000e+02,4.551786981259788728e-02,2.135139656433458821e+00
4.020000000000000000e+02,4.533939289425540503e-02,2.147236166850777117e+00
4.030000000000000000e+02,4.518880445135869950e-02,2.159245071546885608e+00
4.040000000000000000e+02,4.506138969029391261e-02,2.171177931816715478e+00
4.050000000000000000e+02,4.495243381744720712e-02,2.183046308955197912e+00
4.060000000000000000e+02,4.485722203920471801e-02,2.194861764257264980e+00
4.070000000000000000e+02,4.477103956195260803e-02,2.206635859017847423e+00
4.080000000000000000e+02,4.468917159207701217e-02,2.218380154531876425e+00
4.090000000000000000e+02,4.460690333596409318e-02,2.230106212094283613e+00
4.100000000000000000e+02,4.451951999999999993e-02,2.241825593000000172e+00
4.110000000000000000e+02,4.442326706391738073e-02,2.253545816622133380e+00
4.120000000000000000e+02,4.431823110083489559e-02,2.265258234646494007e+00
4.130000000000000000e+02,4.420545895721771784e-02,2.276950156837068917e+00
4.140000000000000000e+02,4.408599747953101389e-02,2.288608892957845420e+00
4.150000000000000000e+02,4.396089351423994318e-02,2.300221752772809936e+00
4.160000000000000000e+02,4.383119390780967906e-02,2.311776046045949773e+00
4.170000000000000000e+02,4.369794550670538791e-02,2.323259082541251797e+00
4.180000000000000000e+02,4.356219515739222919e-02,2.334658172022702871e+00
4.190000000000000000e+02,4.342498970633538319e-02,2.345960624254290305e+00
4.200000000000000000e+02,4.328737600000000241e-02,2.357153749000000076e+00
4.210000000000000000e+02,4.315027444973259380e-02,2.368229887917008725e+00
4.220000000000000000e+02,4.301409972640501261e-02,2.379201510235248396e+00
4.230000000000000000e+02,4.287914006577043385e-02,2.390086117077840022e+00
4.240000000000000000e+02,4.274568370358204639e-02,2.400901209567904537e+00
4.250000000000000000e+02,4.261401887559303214e-02,2.411664288828562874e+00
4.260000000000000000e+02,4.248443381755657305e-02,2.422392855982935966e+00
4.270000000000000000e+02,4.235721676522585799e-02,2.433104412154145635e+00
4.280000000000000000e+02,4.223265595435406888e-02,2.443816458465311925e+00
4.290000000000000000e+02,4.211103962069438766e-02,2.454546496039556214e+00
4.300000000000000000e+02,4.199265600000000320e-02,2.465312025999999879e+00
4.310000000000000000e+02,4.187784478815224920e-02,2.476125044149831478e+00
4.320000000000000000e+02,4.176715152154506644e-02,2.486975525012512289e+00
4.330000000000000000e+02,4.166117319670056135e-02,2.497847937791571216e+00
4.340000000000000000e+02,4.156050681014081954e-02,2.508726751690537160e+00
4.350000000000000000e+02,4.146574935838794745e-02,2.519596435912939025e+00
4.360000000000000000e+02,4.137749783796404457e-02,2.530441459662305714e+00
4.370000000000000000e+02,4.129634924539119650e-02,2.541246292142166130e+00
4.380000000000000000e+02,4.122290057719150969e-02,2.551995402556049619e+00
4.390000000000000000e+02,4.115774882988707667e-02,2.562673260107484197e+00
4.400000000000000000e+02,4.110149099999999694e-02,2.573264334000000098e+00
4.410000000000000000e+02,4.105449700865842350e-02,2.583757865228664574e+00
4.420000000000000000e+02,4.101622847541472328e-02,2.594162181954701385e+00
4.430000000000000000e+02,4.098591994442733061e-02,2.604490384130874414e+00
4.440000000000000000e+02,4.096280595985467288e-02,2.614755571709946658e+00
4.450000000000000000e+02,4.094612106585517053e-02,2.624970844644681556e+00
4.460000000000000000e+02,4.093509980658725789e-02,2.635149302887841216e+00
4.470000000000000000e+02,4.092897672620935540e-02,2.645304046392189967e+00
4.480000000000000000e+02,4.092698636887989044e-02,2.655448175110490805e+00
4.490000000000000000e+02,4.092836327875729735e-02,2.665594788995506281e+00
4.500000000000000000e+02,4.093234199999999656e-02,2.675756987999999836e+00
4.510000000000000000e+02,4.093816698421404859e-02,2.685943708636510774e+00
4.520000000000000000e+02,4.094512231279601178e-02,2.696147233656681408e+00
4.530000000000000000e+02,4.095250197459009145e-02,2.706355682371930360e+00
4.540000000000000000e+02,4.095959995844047213e-02,2.716557174093675364e+00
4.550000000000000000e+02,4.096571025319135223e-02,2.726739828133335486e+00
4.560000000000000000e+02,4.097012684768692320e-02,2.736891763802328459e+00
4.570000000000000000e+02,4.097214373077137650e-02,2.747001100412072905e+00
4.580000000000000000e+02,4.097105489128891054e-02,2.757055957273987890e+00
4.590000000000000000e+02,4.096615431808372371e-02,2.767044453699490703e+00
4.600000000000000000e+02,4.095673600000000053e-02,2.776954708999999966e+00
4.610000000000000000e+02,4.094236239548537659e-02,2.786779455656291926e+00
4.620000000000000000e+02,4.092366984140120151e-02,2.796529878826572002e+00
4.630000000000000000e+02,4.090156314421228984e-02,2.806221776838404125e+00
4.640000000000000000e+02,4.087694711038342837e-02,2.815870948019351339e+00
4.650000000000000000e+02,4.085072654637941780e-02,2.825493190696976686e+00
4.660000000000000000e+02,4.082380625866505186e-02,2.835104303198844544e+00
4.670000000000000000e+02,4.079709105370513123e-02,2.844720083852517067e+00
4.680000000000000000e+02,4.077148573796444964e-02,2.854356330985558188e+00
4.690000000000000000e+02,4.074789511790780777e-02,2.864028842925531393e+00
4.700000000000000000e+02,4.072722399999999937e-02,2.873753418000000170e+00
4.710000000000000000e+02,4.071027854084446201e-02,2.883540697807321695e+00
4.720000000000000000e+02,4.069747029759916701e-02,2.893380697029030113e+00
4.730000000000000000e+02,4.068911217756074339e-02,2.903258273617453256e+00
4.740000000000000000e+02,4.068551708802580630e-02,2.913158285524919844e+00
4.750000000000000000e+02,4.068699793629097089e-02,2.923065590703757710e+00
4.760000000000000000e+02,4.069386762965285925e-02,2.932965047106294687e+00
4.770000000000000000e+02,4.070643907540809348e-02,2.942841512684859495e+00
4.780000000000000000e+02,4.072502518085327483e-02,2.952679845391779523e+00
4.790000000000000000e+02,4.074993885328503929e-02,2.962464903179383935e+00
4.800000000000000000e+02,4.078149300000000199e-02,2.972181544000000120e+00
4.810000000000000000e+02,4.081971901713679629e-02,2.981818705601422259e+00
4.820000000000000000e+02,4.086352225620212830e-02,2.991381644913308602e+00
4.830000000000000000e+02,4.091152655754473622e-02,3.000879698660783301e+00
4.840000000000000000e+02,4.096235576151334434e-02,3.010322203568970512e+00
4.850000000000000000e+02,4.101463370845669087e-02,3.019718496362993942e+00
4.860000000000000000e+02,4.106698423872350706e-02,3.029077913767977748e+00
4.870000000000000000e+02,4.111803119266251028e-02,3.038409792509046081e+00
4.880000000000000000e+02,4.116639841062244565e-02,3.047723469311323541e+00
4.890000000000000000e+02,4.121070973295203055e-02,3.057028280899933392e+00
4.900000000000000000e+02,4.124958900000000317e-02,3.066333563999999789e+00
4.910000000000000000e+02,4.128199654360838189e-02,3.075646589465989234e+00
4.920000000000000000e+02,4.130823866159233360e-02,3.084966364669734951e+00
4.930000000000000000e+02,4.132895814326032619e-02,3.094289831112412958e+00
4.940000000000000000e+02,4.134479777792082061e-02,3.103613930295198386e+00
4.950000000000000000e+02,4.135640035488226396e-02,3.112935603719266808e+00
4.960000000000000000e+02,4.136440866345313105e-02,3.122251792885793797e+00
4.970000000000000000e+02,4.136946549294188286e-02,3.131559439295954927e+00
4.980000000000000000e+02,4.137221363265696644e-02,3.140855484450926216e+00
4.990000000000000000e+02,4.137329587190684971e-02,3.150136869851882349e+00
5.000000000000000000e+02,4.137335500000000055e-02,3.159400536999999787e+00
5.010000000000000000e+02,4.137317740342969646e-02,3.168644149799619836e+00
5.020000000000000000e+02,4.137412385742854359e-02,3.177868261767749836e+00
5.030000000000000000e+02,4.137769873441396462e-02,3.187074148824564190e+00
5.040000000000000000e+02,4.138540640680339611e-02,3.196263086890235527e+00
5.050000000000000000e+02,4.139875124701425380e-02,3.205436351884938251e+00
5.060000000000000000e+02,4.141923762746397425e-02,3.214595219728845876e+00
5.070000000000000000e+02,4.144836992056998015e-02,3.223740966342132364e+00
5.080000000000000000e+02,4.148765249874970112e-02,3.232874867644970784e+00
5.090000000000000000e+02,4.153858973442056679e-02,3.241998199557535543e+00
5.100000000000000000e+02,4.160268599999999983e-02,3.251112238000000154e+00
5.110000000000000000e+02,4.168052006067283349e-02,3.260218361100530871e+00
5.120000000000000000e+02,4.176896825269349467e-02,3.269318355819264443e+00
5.130000000000000000e+02,4.186398130508380694e-02,3.278414111324330804e+00
5.140000000000000000e+02,4.196150994686560776e-02,3.287507516783859440e+00
5.150000000000000000e+02,4.205750490706072070e-02,3.296600461365979839e+00
5.160000000000000000e+02,4.214791691469097629e-02,3.305694834238822377e+00
5.170000000000000000e+02,4.222869669877820503e-02,3.314792524570515653e+00
5.180000000000000000e+02,4.229579498834423051e-02,3.323895421529190042e+00
5.190000000000000000e+02,4.234516251241089019e-02,3.333005414282975032e+00
5.200000000000000000e+02,4.237275000000000069e-02,3.342124392000000110e+00
5.210000000000000000e+02,4.237615250787897525e-02,3.351253208086257818e+00
5.220000000000000000e+02,4.235954240379748853e-02,3.360388572899193349e+00
5.230000000000000000e+02,4.232873638325080484e-02,3.369526161034114065e+00
5.240000000000000000e+02,4.228955114173417462e-02,3.378661647086327768e+00
5.250000000000000000e+02,4.224780337474286218e-02,3.387790705651142709e+00
5.260000000000000000e+02,4.220930977777211796e-02,3.396909011323865801e+00
5.270000000000000000e+02,4.217988704631720626e-02,3.406012238699805295e+00
5.280000000000000000e+02,4.216535187587337752e-02,3.415096062374269437e+00
5.290000000000000000e+02,4.217152096193588912e-02,3.424156156942564699e+00
5.300000000000000000e+02,4.220421099999999842e-02,3.433188197000000219e+00
5.310000000000000000e+02,4.226737253481127610e-02,3.442189041854438081e+00
5.320000000000000000e+02,4.235749150811655983e-02,3.451160289663962821e+00
5.330000000000000000e+02,4.246918771091297978e-02,3.460104723299213703e+00
5.340000000000000000e+02,4.259708093419768693e-02,3.469025125630829987e+00
5.350000000000000000e+02,4.273579096896782531e-02,3.477924279529450491e+00
5.360000000000000000e+02,4.287993760622053896e-02,3.486804967865715366e+00
5.370000000000000000e+02,4.302414063695296498e-02,3.495669973510263429e+00
5.380000000000000000e+02,4.316301985216226128e-02,3.504522079333733942e+00
5.390000000000000000e+02,4.329119504284555109e-02,3.513364068206766166e+00
5.400000000000000000e+02,4.340328599999999926e-02,3.522198722999999809e+00
5.410000000000000000e+02,4.349527377887590918e-02,3.531028186019989690e+00
5.420000000000000000e+02,4.356858449173627718e-02,3.539852037316955080e+00
5.430000000000000000e+02,4.362600551509727281e-02,3.548669216377031255e+00
5.440000000000000000e+02,4.367032422547506565e-02,3.557478662686352600e+00
5.450000000000000000e+02,4.370432799938583218e-02,3.566279315731054833e+00
5.460000000000000000e+02,4.373080421334572115e-02,3.575070114997272785e+00
5.470000000000000000e+02,4.375254024387091600e-02,3.583849999971140843e+00
5.480000000000000000e+02,4.377232346747758629e-02,3.592617910138795168e+00
5.490000000000000000e+02,4.379294126068188769e-02,3.601372784986369702e+00
5.500000000000000000e+02,4.381718099999999672e-02,3.610113564000000164e+00
5.510000000000000000e+02,4.384746548268508154e-02,3.618839697145602052e+00
5.520000000000000000e+02,4.388475918893832567e-02,3.627552676308215762e+00
5.530000000000000000e+02,4.392966201969791817e-02,3.636254503852661024e+00
5.540000000000000000e+02,4.398277387590202731e-02,3.644947182143758901e+00
5.550000000000000000e+02,4.404469465848884907e-02,3.653632713546329569e+00
5.560000000000000000e+02,4.411602426839655866e-02,3.662313100425194090e+00
5.570000000000000000e+02,4.419736260656334514e-02,3.670990345145173084e+00
5.580000000000000000e+02,4.428930957392739759e-02,3.679666450071086281e+00
5.590000000000000000e+02,4.439246507142688425e-02,3.688343417567755189e+00
5.600000000000000000e+02,4.450742900000000113e-02,3.697023249999999983e+00
5.610000000000000000e+02,4.463433613738374689e-02,3.705707458389601694e+00
5.620000000000000000e+02,4.477146076851040019e-02,3.714395588386182556e+00
5.630000000000000000e+02,4.491661205511105620e-02,3.723086694296325216e+00
5.640000000000000000e+02,4.506759915891681706e-02,3.731779830426612321e+00
5.650000000000000000e+02,4.522223124165877794e-02,3.740474051083626517e+00
5.660000000000000000e+02,4.537831746506803404e-02,3.749168410573950894e+00
5.670000000000000000e+02,4.553366699087568747e-02,3.757861963204167655e+00
5.680000000000000000e+02,4.568608898081283343e-02,3.766553763280859890e+00
5.690000000000000000e+02,4.583339259661057402e-02,3.775242865110609802e+00
5.700000000000000000e+02,4.597338699999999750e-02,3.783928323000000038e+00
5.710000000000000000e+02,4.610421190677992803e-02,3.792609500496991526e+00
5.720000000000000000e+02,4.622532924902007095e-02,3.801286998115054772e+00
5.730000000000000000e+02,4.633653151285785365e-02,3.809961725609038563e+00
5.740000000000000000e+02,4.643761118443070351e-02,3.818634592733792132e+00
5.750000000000000000e+02,4.652836074987604098e-02,3.827306509244163824e+00
5.760000000000000000e+02,4.660857269533129343e-02,3.835978384895001980e+00
5.770000000000000000e+02,4.667803950693388826e-02,3.844651129441156279e+00
5.780000000000000000e+02,4.673655367082125978e-02,3.853325652637474619e+00
5.790000000000000000e+02,4.678390767313082149e-02,3.862002864238806232e+00
5.800000000000000000e+02,4.681989400000000079e-02,3.870683673999999908e+00
5.810000000000000000e+02,4.684463654849652797e-02,3.879368271809432667e+00
5.820000000000000000e+02,4.685958485940929646e-02,3.888053968089598911e+00
5.830000000000000000e+02,4.686651988445750955e-02,3.896737353396519943e+00
5.840000000000000000e+02,4.686722257536036357e-02,3.905415018286219286e+00
5.850000000000000000e+02,4.686347388383705487e-02,3.914083553314718245e+00
5.860000000000000000e+02,4.685705476160677979e-02,3.922739549038039897e+00
5.870000000000000000e+02,4.684974616038874162e-02,3.931379596012206878e+00
5.880000000000000000e+02,4.684332903190213671e-02,3.940000284793240493e+00
5.890000000000000000e+02,4.683958432786615445e-02,3.948598205937164263e+00
5.900000000000000000e+02,4.684029299999999812e-02,3.957169949999999936e+00
5.910000000000000000e+02,4.684716232223396642e-02,3.965713346103276749e+00
5.920000000000000000e+02,4.686160485734273962e-02,3.974231177630549450e+00
5.930000000000000000e+02,4.688495949031210031e-02,3.982727466530880278e+00
5.940000000000000000e+02,4.691856510612783804e-02,3.991206234753330584e+00
5.950000000000000000e+02,4.696376058977573542e-02,3.999671504246962606e+00
5.960000000000000000e+02,4.702188482624156812e-02,4.008127296960837249e+00
5.970000000000000000e+02,4.709427670051113263e-02,4.016577634844016309e+00
5.980000000000000000e+02,4.718227509757019766e-02,4.025026539845562468e+00
5.990000000000000000e+02,4.728721890240456666e-02,4.033478033914535743e+00
6.000000000000000000e+02,4.741044700000000139e-02,4.041936138999999706e+00
6.010000000000000000e+02,4.755234106156761009e-02,4.050403417231459358e+00
6.020000000000000000e+02,4.770945390321975482e-02,4.058876591460202299e+00
6.030000000000000000e+02,4.787738112729408857e-02,4.067350924717957561e+00
6.040000000000000000e+02,4.805171833612828514e-02,4.075821680036456840e+00
6.050000000000000000e+02,4.822806113206001138e-02,4.084284120447430944e+00
6.060000000000000000e+02,4.840200511742694112e-02,4.092733508982610680e+00
6.070000000000000000e+02,4.856914589456673426e-02,4.101165108673726856e+00
6.080000000000000000e+02,4.872507906581706461e-02,4.109574182552509392e+00
6.090000000000000000e+02,4.886540023351559209e-02,4.117955993650690871e+00
6.100000000000000000e+02,4.898570499999999744e-02,4.126305805000000326e+00
6.110000000000000000e+02,4.908308787749558755e-02,4.134620851807883746e+00
6.120000000000000000e+02,4.916063901777825706e-02,4.142906257984641627e+00
6.130000000000000000e+02,4.922294748251155455e-02,4.151169119616289649e+00
6.140000000000000000e+02,4.927460233335902856e-02,4.159416532788841714e+00
6.150000000000000000e+02,4.932019263198422071e-02,4.167655593588314389e+00
6.160000000000000000e+02,4.936430744005067262e-02,4.175893398100721576e+00
6.170000000000000000e+02,4.941153581922193283e-02,4.184137042412078067e+00
6.180000000000000000e+02,4.946646683116154297e-02,4.192393622608400428e+00
6.190000000000000000e+02,4.953368953753305159e-02,4.200670234775702561e+00
6.200000000000000000e+02,4.961779300000000031e-02,4.208973975000000145e+00
6.210000000000000000e+02,4.972207131845003680e-02,4.217309963603006473e+00
6.220000000000000000e+02,4.984463874566721214e-02,4.225675417849232396e+00
6.230000000000000000e+02,4.998231457265967653e-02,4.234065579238886379e+00
6.240000000000000000e+02,5.013191809043559405e-02,4.242475689272176886e+00
6.250000000000000000e+02,5.029026859000310101e-02,4.250900989449314160e+00
6.260000000000000000e+02,5.045418536237036844e-02,4.259336721270505777e+00
6.270000000000000000e+02,5.062048769854553265e-02,4.267778126235961089e+00
6.280000000000000000e+02,5.078599488953675772e-02,4.276220445845889451e+00
6.290000000000000000e+02,5.094752622635219386e-02,4.284658921600499326e+00
6.300000000000000000e+02,5.110190099999999819e-02,4.293088795000000069e+00
6.310000000000000000e+02,5.124603315170426360e-02,4.301506273049090723e+00
6.320000000000000000e+02,5.137721522355289533e-02,4.309911424770429100e+00
6.330000000000000000e+02,5.149283440784972743e-02,4.318305284691166257e+00
6.340000000000000000e+02,5.159027789689860088e-02,4.326688887338450584e+00
6.350000000000000000e+02,5.166693288300336362e-02,4.335063267239430473e+00
6.360000000000000000e+02,5.172018655846786356e-02,4.343429458921256980e+00
6.370000000000000000e+02,5.174742611559592781e-02,4.351788496911077608e+00
6.380000000000000000e+02,5.174603874669141124e-02,4.360141415736042525e+00
6.390000000000000000e+02,5.171341164405815483e-02,4.368489249923300122e+00
6.400000000000000000e+02,5.164693199999999956e-02,4.376833033999999678e+00
6.410000000000000000e+02,5.154635494873289342e-02,4.385173750110632263e+00
6.420000000000000000e+02,5.142090739212120537e-02,4.393512170869049882e+00
6.430000000000000000e+02,5.128218417394141138e-02,4.401849016506448109e+00
6.440000000000000000e+02,5.114178013796999434e-02,4.410185007254020739e+00
6.450000000000000000e+02,5.101129012798343021e-02,4.418520863342961569e+00
6.460000000000000000e+02,5.090230898775818802e-02,4.426857305004466170e+00
6.470000000000000000e+02,5.082643156107074373e-02,4.435195052469727450e+00
6.480000000000000000e+02,5.079525269169758023e-02,4.443534825969940982e+00
6.490000000000000000e+02,5.082036722341517349e-02,4.451877345736300562e+00
6.500000000000000000e+02,5.091336999999999946e-02,4.460223331999999985e+00
6.510000000000000000e+02,5.108111628336416132e-02,4.468572582894380751e+00
6.520000000000000000e+02,5.131150300796227803e-02,4.476921208161369847e+00
6.530000000000000000e+02,5.158768752638460964e-02,4.485264395445040186e+00
6.540000000000000000e+02,5.189282719122140924e-02,4.493597332389466459e+00
6.550000000000000000e+02,5.221007935506291608e-02,4.501915206638720690e+00
6.560000000000000000e+02,5.252260137049939714e-02,4.510213205836877570e+00
6.570000000000000000e+02,5.281355059012109165e-02,4.518486517628010901e+00
6.580000000000000000e+02,5.306608436651825272e-02,4.526730329656192708e+00
6.590000000000000000e+02,5.326336005228114040e-02,4.534939829565497682e+00
6.600000000000000000e+02,5.338853500000000085e-02,4.543110204999999624e+00
6.610000000000000000e+02,5.343027230481046247e-02,4.551238756639843785e+00
6.620000000000000000e+02,5.339925803202966864e-02,4.559331237309470097e+00
6.630000000000000000e+02,5.331168398952013110e-02,4.567395512869389940e+00
6.640000000000000000e+02,5.318374198514437545e-02,4.575439449180113805e+00
6.650000000000000000e+02,5.303162382676490649e-02,4.583470912102153072e+00
6.660000000000000000e+02,5.287152132224424289e-02,4.591497767496020899e+00
6.670000000000000000e+02,5.271962627944490332e-02,4.599527881222227776e+00
6.680000000000000000e+02,5.259213050622940644e-02,4.607569119141285974e+00
6.690000000000000000e+02,5.250522581046026399e-02,4.615629347113705983e+00
6.700000000000000000e+02,5.247510400000000158e-02,4.623716431000000071e+00
6.710000000000000000e+02,5.251331636739398762e-02,4.631836389091240846e+00
6.720000000000000000e+02,5.261285214391904497e-02,4.639987849400747599e+00
6.730000000000000000e+02,5.276206004553485318e-02,4.648167592372399959e+00
6.740000000000000000e+02,5.294928878820110568e-02,4.656372398450079331e+00
6.750000000000000000e+02,5.316288708787747508e-02,4.664599048077664456e+00
6.760000000000000000e+02,5.339120366052364786e-02,4.672844321699036740e+00
6.770000000000000000e+02,5.362258722209930356e-02,4.681104999758075813e+00
6.780000000000000000e+02,5.384538648856412174e-02,4.689377862698663080e+00
6.790000000000000000e+02,5.404795017587779582e-02,4.697659690964677281e+00
6.800000000000000000e+02,5.421862699999999841e-02,4.705947264999999824e+00
6.810000000000000000e+02,5.434858657261359277e-02,4.714237354157191362e+00
6.820000000000000000e+02,5.444028208829415627e-02,4.722526683423539318e+00
6.830000000000000000e+02,5.449898763734044305e-02,4.730811966695009474e+00
6.840000000000000000e+02,5.452997731005120724e-02,4.739089917867570279e+00
6.850000000000000000e+02,5.453852519672519605e-02,4.747357250837188403e+00
6.860000000000000000e+02,5.452990538766117057e-02,4.755610679499831406e+00
6.870000000000000000e+02,5.450939197315788493e-02,4.763846917751466847e+00
6.880000000000000000e+02,5.448225904351409327e-02,4.772062679488061399e+00
6.890000000000000000e+02,5.445378068902854973e-02,4.780254678605583507e+00
6.900000000000000000e+02,5.442923100000000153e-02,4.788419628999999844e+00
6.910000000000000000e+02,5.441318434215163674e-02,4.796555473205991404e+00
6.920000000000000000e+02,5.440741618290432374e-02,4.804665068313094700e+00
6.930000000000000000e+02,5.441300226510337179e-02,4.812752500049560567e+00
6.940000000000000000e+02,5.443101833159407626e-02,4.820821854143639840e+00
6.950000000000000000e+02,5.446254012522173948e-02,4.828877216323581578e+00
6.960000000000000000e+02,5.450864338883166377e-02,4.836922672317636618e+00
6.970000000000000000e+02,5.457040386526915143e-02,4.844962307854055794e+00
6.980000000000000000e+02,5.464889729737950480e-02,4.853000208661089054e+00
6.990000000000000000e+02,5.474519942800801925e-02,4.861040460466987234e+00
7.000000000000000000e+02,5.486038599999999710e-02,4.869087149000000281e+00

File: dft_seedlayer_screen/data/nk/Ag_Palik.csv
wavelength_nm,n,k
4.000000000000000000e+02,1.733072842152853787e-01,1.950391205871984779e+00
4.010000000000000000e+02,1.729676582529124651e-01,1.962488856823765060e+00
4.020000000000000000e+02,1.729071592071664276e-01,1.974855211893932871e+00
4.030000000000000000e+02,1.729089039618955659e-01,1.987214879984251947e+00
4.040000000000000000e+02,1.728864855146084456e-01,1.999459554048744758e+00
4.050000000000000000e+02,1.728710951407276541e-01,2.011630296976996135e+00
4.060000000000000000e+02,1.728677118866543960e-01,2.023735570042956677e+00
4.070000000000000000e+02,1.728679965523713391e-01,2.035766750856364826e+00
4.080000000000000000e+02,1.728752584528424618e-01,2.047728896395127229e+00
4.090000000000000000e+02,1.728869469398393033e-01,2.059621829720444275e+00
4.100000000000000000e+02,1.729002272693587472e-01,2.071443653246716199e+00
4.110000000000000000e+02,1.729346831627324999e-01,2.083208527875743954e+00
4.120000000000000000e+02,1.729634942839319844e-01,2.094901496052484990e+00
4.130000000000000000e+02,1.728680763047786006e-01,2.106449730291755529e+00
4.140000000000000000e+02,1.723546658952481159e-01,2.117673030351338692e+00
4.150000000000000000e+02,1.713428556218990761e-01,2.128523658891840142e+00
4.160000000000000000e+02,1.703016343870907556e-01,2.139293735332386426e+00
4.170000000000000000e+02,1.693619988349467365e-01,2.150065605548405756e+00
4.180000000000000000e+02,1.684144550337686452e-01,2.160772418342391088e+00
4.190000000000000000e+02,1.674708688605319185e-01,2.171422510066399081e+00
4.200000000000000000e+02,1.665472343699143654e-01,2.182025973178682410e+00
4.210000000000000000e+02,1.656363346689638527e-01,2.192578307413272753e+00
4.220000000000000000e+02,1.647362513505396531e-01,2.203081923952963095e+00
4.230000000000000000e+02,1.638490171128436368e-01,2.213537343606567287e+00
4.240000000000000000e+02,1.629777822211170846e-01,2.223939557878286344e+00
4.250000000000000000e+02,1.621086788263189360e-01,2.234306587907364250e+00
4.260000000000000000e+02,1.612447173657293176e-01,2.244634823640630827e+00
4.270000000000000000e+02,1.604653723619224592e-01,2.254819999568088651e+00
4.280000000000000000e+02,1.598955904830849928e-01,2.264698365905728927e+00
4.290000000000000000e+02,1.596264706964309332e-01,2.274150658960291782e+00
4.300000000000000000e+02,1.594544101942220460e-01,2.283443629576707323e+00
4.310000000000000000e+02,1.592327252939696181e-01,2.292769570732057449e+00
4.320000000000000000e+02,1.590162873122887566e-01,2.302056903606446880e+00
4.330000000000000000e+02,1.588139398515689971e-01,2.311294270558453601e+00
4.340000000000000000e+02,1.586118471181237888e-01,2.320500041482448594e+00
4.350000000000000000e+02,1.584134486633032024e-01,2.329670109832796321e+00
4.360000000000000000e+02,1.582193857070769150e-01,2.338804245202452670e+00
4.370000000000000000e+02,1.580281581713251782e-01,2.347904707444226968e+00
4.380000000000000000e+02,1.578455448216359025e-01,2.356962568807651426e+00
4.390000000000000000e+02,1.576633306790252709e-01,2.365991927223394686e+00
4.400000000000000000e+02,1.574666134055677513e-01,2.375017258939567721e+00
4.410000000000000000e+02,1.573238542782929572e-01,2.383923404529612711e+00
4.420000000000000000e+02,1.571850689321488692e-01,2.392796344081710380e+00
4.430000000000000000e+02,1.567291001207474777e-01,2.402181109717075547e+00
4.440000000000000000e+02,1.559696588623149804e-01,2.412055977382921323e+00
4.450000000000000000e+02,1.551235566023445034e-01,2.422054738563458987e+00
4.460000000000000000e+02,1.542750865988065934e-01,2.432033157295199199e+00
4.470000000000000000e+02,1.534463408415381869e-01,2.441953703655122432e+00
4.480000000000000000e+02,1.526254382636656470e-01,2.451838030837755422e+00
4.490000000000000000e+02,1.518122237865998092e-01,2.461686254002718233e+00
4.500000000000000000e+02,1.510088792283146852e-01,2.471494177531346370e+00
4.510000000000000000e+02,1.502139360442606153e-01,2.481264212643327305e+00
4.520000000000000000e+02,1.494270237278056690e-01,2.490996945559113662e+00
4.530000000000000000e+02,1.486485166862879792e-01,2.500692116657162956e+00
4.540000000000000000e+02,1.478785625954757155e-01,2.510350856182522072e+00
4.550000000000000000e+02,1.471166553903546226e-01,2.519973021153751436e+00
4.560000000000000000e+02,1.463620668024353255e-01,2.529558384764623913e+00
4.570000000000000000e+02,1.456155462879911988e-01,2.539112279325153487e+00
4.580000000000000000e+02,1.448768922648912827e-01,2.548628813446604191e+00
4.590000000000000000e+02,1.441439299728565770e-01,2.558083536204766251e+00
4.600000000000000000e+02,1.434143292743078058e-01,2.567448873876353233e+00
4.610000000000000000e+02,1.426875461778497889e-01,2.576722056114702397e+00
4.620000000000000000e+02,1.419669700185615946e-01,2.585956188863604677e+00
4.630000000000000000e+02,1.412539535937528123e-01,2.595168211285995952e+00
4.640000000000000000e+02,1.405479860495282562e-01,2.604345353711083888e+00
4.650000000000000000e+02,1.398490054865442478e-01,2.613490188813798909e+00
4.660000000000000000e+02,1.391566207698785862e-01,2.622605174801215799e+00
4.670000000000000000e+02,1.384700524195710269e-01,2.631688336752010748e+00
4.680000000000000000e+02,1.377895352593872247e-01,2.640740348633388468e+00
4.690000000000000000e+02,1.371155039675308884e-01,2.649762351867331223e+00
4.700000000000000000e+02,1.364479384388675720e-01,2.658754141736872967e+00
4.710000000000000000e+02,1.357864885095472485e-01,2.667715926061428711e+00
4.720000000000000000e+02,1.351308864584598313e-01,2.676648218287990932e+00
4.730000000000000000e+02,1.344816228817876103e-01,2.685551333272208296e+00
4.740000000000000000e+02,1.338370942875825309e-01,2.694425951781712847e+00
4.750000000000000000e+02,1.331957084610723152e-01,2.703272552954693264e+00
4.760000000000000000e+02,1.325696939606456348e-01,2.712087997183403765e+00
4.770000000000000000e+02,1.320503128483780653e-01,2.720852549986914060e+00
4.780000000000000000e+02,1.318191253770742422e-01,2.729527994195370511e+00
4.790000000000000000e+02,1.317505535706164632e-01,2.738141364511390563e+00
4.800000000000000000e+02,1.316344235982886690e-01,2.746737826068152977e+00
4.810000000000000000e+02,1.315076785368317069e-01,2.755310520444238076e+00
4.820000000000000000e+02,1.313968041439497192e-01,2.763853952186211771e+00
4.830000000000000000e+02,1.312855447369576101e-01,2.772371138435897553e+00
4.840000000000000000e+02,1.311745421209640772e-01,2.780862723009640991e+00
4.850000000000000000e+02,1.310665538231609584e-01,2.789328766419171490e+00
4.860000000000000000e+02,1.309600653820996718e-01,2.797769549460104699e+00
4.870000000000000000e+02,1.308550671576557412e-01,2.806185047046409142e+00
4.880000000000000000e+02,1.307522049243081685e-01,2.814575249346888963e+00
4.890000000000000000e+02,1.306515795608537145e-01,2.822940489337087300e+00
4.900000000000000000e+02,1.305525494193020830e-01,2.831280486341079872e+00
4.910000000000000000e+02,1.304544400434572704e-01,2.839595728324483481e+00
4.920000000000000000e+02,1.303583547132241560e-01,2.847891171573489366e+00
4.930000000000000000e+02,1.302642036109374901e-01,2.856159153024610209e+00
4.940000000000000000e+02,1.301706859971887287e-01,2.864387106709447739e+00
4.950000000000000000e+02,1.300814760628588307e-01,2.872639866821496746e+00
4.960000000000000000e+02,1.300096355376804680e-01,2.881140093782152967e+00
4.970000000000000000e+02,1.299790989171137057e-01,2.890297590770490199e+00
4.980000000000000000e+02,1.299746565899736195e-01,2.899849011736085558e+00
4.990000000000000000e+02,1.299655201737030530e-01,2.909262391619062083e+00
5.000000000000000000e+02,1.299558883414956012e-01,2.918605696753090228e+00
5.010000000000000000e+02,1.299496125385959377e-01,2.927953569157212943e+00
5.020000000000000000e+02,1.299435595717621239e-01,2.937267551239909125e+00
5.030000000000000000e+02,1.299388369910994823e-01,2.946546821627083368e+00
5.040000000000000000e+02,1.299364673283598670e-01,2.955799445716139839e+00
5.050000000000000000e+02,1.299348903774451280e-01,2.965023917394550956e+00
5.060000000000000000e+02,1.299339370324047727e-01,2.974219328648349148e+00
5.070000000000000000e+02,1.299342811966403832e-01,2.983385988164467761e+00
5.080000000000000000e+02,1.299363499193067761e-01,2.992525143148166311e+00
5.090000000000000000e+02,1.299398229517166881e-01,3.001636850894821684e+00
5.100000000000000000e+02,1.299439572341621607e-01,3.010720395704497232e+00
5.110000000000000000e+02,1.299489637012095078e-01,3.019777012941924355e+00
5.120000000000000000e+02,1.299553419682630273e-01,3.028806859680888142e+00
5.130000000000000000e+02,1.299634820662227408e-01,3.037808455481196823e+00
5.140000000000000000e+02,1.299728041028815340e-01,3.046785849034514104e+00
5.150000000000000000e+02,1.299823277074822481e-01,3.055737588152726225e+00
5.160000000000000000e+02,1.299901033628450275e-01,3.064633513109939145e+00
5.170000000000000000e+02,1.299776048583244359e-01,3.073295134000574524e+00
5.180000000000000000e+02,1.299262546203016067e-01,3.081551517383034788e+00
5.190000000000000000e+02,1.298654863987759589e-01,3.089683601606801222e+00
5.200000000000000000e+02,1.298134059892450953e-01,3.097866437784560834e+00
5.210000000000000000e+02,1.297614069768087686e-01,3.106023087961658380e+00
5.220000000000000000e+02,1.297093678869878919e-01,3.114146409975626639e+00
5.230000000000000000e+02,1.296596234691231864e-01,3.122253388275757047e+00
5.240000000000000000e+02,1.296112680040349963e-01,3.130340365324177920e+00
5.250000000000000000e+02,1.295637012071676752e-01,3.138405442567556936e+00
5.260000000000000000e+02,1.295168853823261135e-01,3.146449561673526851e+00
5.270000000000000000e+02,1.294711338805073497e-01,3.154473870035573224e+00
5.280000000000000000e+02,1.294266791253687321e-01,3.162478309869354298e+00
5.290000000000000000e+02,1.293835110106011654e-01,3.170461867910121523e+00
5.300000000000000000e+02,1.293411590447891557e-01,3.178425411451405669e+00
5.310000000000000000e+02,1.292995589045357330e-01,3.186369550793315852e+00
5.320000000000000000e+02,1.292594251103542091e-01,3.194293536129019451e+00
5.330000000000000000e+02,1.292199411760622252e-01,3.202198367678635638e+00
5.340000000000000000e+02,1.291808619601595154e-01,3.210084082720985332e+00
5.350000000000000000e+02,1.291455082211794836e-01,3.217945974312158341e+00
5.360000000000000000e+02,1.291081510120159481e-01,3.225794383915294716e+00
5.370000000000000000e+02,1.290640280881972801e-01,3.233637233517759668e+00
5.380000000000000000e+02,1.290508292901471066e-01,3.241409107979219772e+00
5.390000000000000000e+02,1.289943815285532480e-01,3.249238309413833292e+00
5.400000000000000000e+02,1.286839342381554396e-01,3.257489688821471940e+00
5.410000000000000000e+02,1.282392541888894011e-01,3.265956677816169496e+00
5.420000000000000000e+02,1.278467157818511113e-01,3.274317176676022179e+00
5.430000000000000000e+02,1.274654821074916455e-01,3.282641171633506438e+00
5.440000000000000000e+02,1.270747475644589120e-01,3.290965521717723163e+00
5.450000000000000000e+02,1.266899911976157311e-01,3.299264848097910097e+00
5.460000000000000000e+02,1.263092075945338733e-01,3.307541093815857369e+00
5.470000000000000000e+02,1.259296925604354023e-01,3.315798462334857533e+00
5.480000000000000000e+02,1.255531542346167428e-01,3.324035446209069988e+00
5.490000000000000000e+02,1.251793360488019091e-01,3.332252209402007725e+00
5.500000000000000000e+02,1.248077029344032973e-01,3.340449095745836150e+00
5.510000000000000000e+02,1.244389214562255652e-01,3.348625288349742934e+00
5.520000000000000000e+02,1.240728225023821768e-01,3.356781554273011281e+00
5.530000000000000000e+02,1.237089352745990578e-01,3.364919137118712378e+00
5.540000000000000000e+02,1.233479031764961320e-01,3.373037106273293784e+00
5.550000000000000000e+02,1.229895458797278379e-01,3.381135097913786858e+00
5.560000000000000000e+02,1.226328912928335707e-01,3.389213809415597467e+00
5.570000000000000000e+02,1.222787621774419076e-01,3.397273843316530151e+00
5.580000000000000000e+02,1.219270459100332271e-01,3.405315030658977893e+00
5.590000000000000000e+02,1.215758672552592207e-01,3.413336399321549752e+00
5.600000000000000000e+02,1.212321232310848429e-01,3.421341006276357621e+00
5.610000000000000000e+02,1.208936013860154868e-01,3.429328376061302031e+00
5.620000000000000000e+02,1.205245246379506169e-01,3.437284086507356839e+00
5.630000000000000000e+02,1.201976893870542323e-01,3.445237295596820015e+00
5.640000000000000000e+02,1.200507691936152366e-01,3.453243173596821425e+00
5.650000000000000000e+02,1.200372967001281099e-01,3.461282516377865104e+00
5.660000000000000000e+02,1.200743286019751443e-01,3.469322458122158448e+00
5.670000000000000000e+02,1.201111426848473218e-01,3.477344382789481880e+00
5.680000000000000000e+02,1.201417734402665388e-01,3.485345270106277038e+00
5.690000000000000000e+02,1.201757534811686290e-01,3.493328042746604467e+00
5.700000000000000000e+02,1.202106343477590822e-01,3.501292942684227416e+00
5.710000000000000000e+02,1.202451973278445968e-01,3.509240058153058062e+00
5.720000000000000000e+02,1.202803075658897963e-01,3.517169455083303475e+00
5.730000000000000000e+02,1.203158888352360012e-01,3.525080417869212113e+00
5.740000000000000000e+02,1.203518152251624035e-01,3.532973309317533950e+00
5.750000000000000000e+02,1.203881742811890032e-01,3.540849690765270896e+00
5.760000000000000000e+02,1.204248501104798058e-01,3.548708597288194433e+00
5.770000000000000000e+02,1.204619153658404301e-01,3.556549167157524227e+00
5.780000000000000000e+02,1.204999180148852156e-01,3.564372794354131901e+00
5.790000000000000000e+02,1.205384717684616219e-01,3.572179765094520398e+00
5.800000000000000000e+02,1.205768513627269167e-01,3.579969595923184755e+00
5.810000000000000000e+02,1.206154069742444851e-01,3.587742316933990594e+00
5.820000000000000000e+02,1.206545553732124854e-01,3.595498049128140750e+00
5.830000000000000000e+02,1.206945113867590597e-01,3.603236993498133867e+00
5.840000000000000000e+02,1.207352839776489051e-01,3.610959898706719073e+00
5.850000000000000000e+02,1.207757668745520485e-01,3.618666780301507568e+00
5.860000000000000000e+02,1.208140802075676895e-01,3.626356400343459629e+00
5.870000000000000000e+02,1.208581843459800576e-01,3.634030568569948105e+00
5.880000000000000000e+02,1.209063090818291997e-01,3.641689376374083853e+00
5.890000000000000000e+02,1.209200525922692060e-01,3.649324471257269664e+00
5.900000000000000000e+02,1.209771131294715141e-01,3.656953394823478920e+00
5.910000000000000000e+02,1.212188587117959959e-01,3.664607950156728133e+00
5.920000000000000000e+02,1.215614089181551033e-01,3.672269774120735963e+00
5.930000000000000000e+02,1.219116361686739120e-01,3.679918069109847423e+00
5.940000000000000000e+02,1.222611430315045516e-01,3.687550450913396283e+00
5.950000000000000000e+02,1.226093709836797024e-01,3.695166954868776887e+00
5.960000000000000000e+02,1.229564262785829282e-01,3.702767870385395010e+00
5.970000000000000000e+02,1.233025939122137787e-01,3.710353000552214287e+00
5.980000000000000000e+02,1.236480857021320517e-01,3.717922691354136333e+00
5.990000000000000000e+02,1.239928860055757587e-01,3.725477464409518991e+00
6.000000000000000000e+02,1.243364127549744652e-01,3.733016667556971147e+00
6.010000000000000000e+02,1.246788055320291050e-01,3.740540172540425257e+00
6.020000000000000000e+02,1.250210306836313512e-01,3.748048782219325137e+00
6.030000000000000000e+02,1.253624703475486601e-01,3.755542783693618158e+00
6.040000000000000000e+02,1.257025154239513609e-01,3.763022109054067421e+00
6.050000000000000000e+02,1.260418423322757775e-01,3.770486460832336739e+00
6.060000000000000000e+02,1.263802630044916775e-01,3.777935554572569021e+00
6.070000000000000000e+02,1.267173092802475476e-01,3.785369460430324295e+00
6.080000000000000000e+02,1.270538007234346678e-01,3.792789285138342237e+00
6.090000000000000000e+02,1.273900529586809993e-01,3.800195322114251262e+00
6.100000000000000000e+02,1.277255610438694233e-01,3.807586869084576442e+00
6.110000000000000000e+02,1.280598012414206344e-01,3.814963730554552068e+00
6.120000000000000000e+02,1.283928647891745267e-01,3.822326165110518481e+00
6.130000000000000000e+02,1.287257141015929474e-01,3.829674788938509877e+00
6.140000000000000000e+02,1.290578586347600476e-01,3.837009442961706096e+00
6.150000000000000000e+02,1.293885651359880651e-01,3.844329712807186716e+00
6.160000000000000000e+02,1.297187926047968787e-01,3.851635794517642708e+00
6.170000000000000000e+02,1.300487116018756439e-01,3.858928759428166710e+00
6.180000000000000000e+02,1.303777088083874214e-01,3.866208958356197378e+00
6.190000000000000000e+02,1.307058851615634787e-01,3.873475508102834031e+00
6.200000000000000000e+02,1.310246932671811082e-01,3.880987723621736940e+00
6.210000000000000000e+02,1.313167599354627124e-01,3.889264184433403049e+00
6.220000000000000000e+02,1.315954050628551086e-01,3.897920334774440221e+00
6.230000000000000000e+02,1.318789883791933459e-01,3.906414344263047678e+00
6.240000000000000000e+02,1.321627397898947898e-01,3.914865134883307896e+00
6.250000000000000000e+02,1.324442769120622587e-01,3.923333615529843943e+00
6.260000000000000000e+02,1.327252513137004430e-01,3.931775916371923696e+00
6.270000000000000000e+02,1.330059809236819879e-01,3.940195809255574222e+00
6.280000000000000000e+02,1.332862109548801632e-01,3.948600758247835518e+00
6.290000000000000000e+02,1.335655318164101768e-01,3.956988142428051081e+00
6.300000000000000000e+02,1.338443011758067847e-01,3.965357415584060519e+00
6.310000000000000000e+02,1.341227688693174547e-01,3.973708945586553298e+00
6.320000000000000000e+02,1.344004135736664163e-01,3.982042761184855451e+00
6.330000000000000000e+02,1.346773182547501557e-01,3.990359031599816308e+00
6.340000000000000000e+02,1.349539068231754846e-01,3.998658064256201961e+00
6.350000000000000000e+02,1.352302236222988341e-01,4.006940215902472069e+00
6.360000000000000000e+02,1.355060064327494318e-01,4.015205502459044062e+00
6.370000000000000000e+02,1.357808940900180894e-01,4.023453663454811036e+00
6.380000000000000000e+02,1.360552714326290769e-01,4.031684906818543190e+00
6.390000000000000000e+02,1.363293149868349818e-01,4.039899322079398836e+00
6.400000000000000000e+02,1.366025099991923786e-01,4.048096639991034529e+00
6.410000000000000000e+02,1.368749998581532679e-01,4.056277579752691764e+00
6.420000000000000000e+02,1.371471872671272962e-01,4.064442691572086375e+00
6.430000000000000000e+02,1.374190814124937321e-01,4.072590649484376435e+00
6.440000000000000000e+02,1.376904489343092897e-01,4.080721693409419260e+00
6.450000000000000000e+02,1.379609769349201542e-01,4.088837423840841367e+00
6.460000000000000000e+02,1.382307071390219688e-01,4.096938085043809963e+00
6.470000000000000000e+02,1.385002973574283869e-01,4.105022395020236914e+00
6.480000000000000000e+02,1.387704102611450885e-01,4.113088586045971162e+00
6.490000000000000000e+02,1.390362782054537505e-01,4.121143179396188572e+00
6.500000000000000000e+02,1.393014497882728853e-01,4.129183446566968563e+00
6.510000000000000000e+02,1.395880375850175603e-01,4.137183625970458856e+00
6.520000000000000000e+02,1.398387929411534780e-01,4.145206134195493775e+00
6.530000000000000000e+02,1.399658363986885368e-01,4.153348131149511957e+00
6.540000000000000000e+02,1.399952510854207688e-01,4.161581856228593779e+00
6.550000000000000000e+02,1.399806262602250051e-01,4.169848671334184687e+00
6.560000000000000000e+02,1.399693532240005311e-01,4.178095960631462269e+00
6.570000000000000000e+02,1.399646443925199601e-01,4.186320009860858171e+00
6.580000000000000000e+02,1.399581641208486604e-01,4.194530255374086636e+00
6.590000000000000000e+02,1.399519249204210780e-01,4.202725249034193311e+00
6.600000000000000000e+02,1.399465288264011842e-01,4.210904198898325568e+00
6.610000000000000000e+02,1.399413464512124505e-01,4.219067339359220625e+00
6.620000000000000000e+02,1.399368962291256402e-01,4.227214472905401976e+00
6.630000000000000000e+02,1.399332854987525299e-01,4.235345866336225562e+00
6.640000000000000000e+02,1.399300491526023205e-01,4.243462127077095580e+00
6.650000000000000000e+02,1.399270370621499837e-01,4.251562801318515383e+00
6.660000000000000000e+02,1.399244966795660239e-01,4.259647718339759415e+00
6.670000000000000000e+02,1.399229832382993810e-01,4.267717605300732409e+00
6.680000000000000000e+02,1.399217800760069463e-01,4.275772358959094355e+00
6.690000000000000000e+02,1.399203264091845311e-01,4.283811716662787816e+00
6.700000000000000000e+02,1.399201007887442560e-01,4.291836197752339821e+00
6.710000000000000000e+02,1.399209831631900991e-01,4.299845742430163043e+00
6.720000000000000000e+02,1.399216276979724505e-01,4.307840000353148291e+00
6.730000000000000000e+02,1.399223276393093685e-01,4.315819866441699126e+00
6.740000000000000000e+02,1.399236459792858600e-01,4.323785492870859670e+00
6.750000000000000000e+02,1.399258392434951370e-01,4.331735824260022127e+00
6.760000000000000000e+02,1.399286468922402160e-01,4.339671338417204538e+00
6.770000000000000000e+02,1.399317663743033235e-01,4.347592762309290038e+00
6.780000000000000000e+02,1.399352659424626111e-01,4.355499866330683645e+00
6.790000000000000000e+02,1.399391931320123073e-01,4.363392700506658173e+00
6.800000000000000000e+02,1.399435257828575974e-01,4.371271485529036660e+00
6.810000000000000000e+02,1.399481755556105378e-01,4.379136051068193147e+00
6.820000000000000000e+02,1.399532973065457653e-01,4.386986216172934938e+00
6.830000000000000000e+02,1.399590918928462768e-01,4.394822058118315056e+00
6.840000000000000000e+02,1.399643952771663924e-01,4.402644653943157849e+00
6.850000000000000000e+02,1.399708007315211833e-01,4.410453476334294187e+00
6.860000000000000000e+02,1.399833014552989696e-01,4.418245691943996967e+00
6.870000000000000000e+02,1.399833737604050110e-01,4.426030035001401686e+00
6.880000000000000000e+02,1.399746373950956635e-01,4.433805049384139885e+00
6.890000000000000000e+02,1.400586430914383673e-01,4.441522882390236404e+00
6.900000000000000000e+02,1.402431058928025609e-01,4.449179763136418053e+00
6.910000000000000000e+02,1.404456595043738210e-01,4.456814496149299032e+00
6.920000000000000000e+02,1.406478907869502248e-01,4.464436737557144319e+00
6.930000000000000000e+02,1.408503292011140939e-01,4.472046425900436439e+00
6.940000000000000000e+02,1.410518202127421239e-01,4.479642904586071062e+00
6.950000000000000000e+02,1.412527017389794970e-01,4.487226397932237099e+00
6.960000000000000000e+02,1.414537917250500432e-01,4.494797259895150887e+00
6.970000000000000000e+02,1.416551212282707028e-01,4.502355123856637498e+00
6.980000000000000000e+02,1.418560797713158961e-01,4.509900225103945282e+00
6.990000000000000000e+02,1.420560326060303080e-01,4.517433110495940873e+00
7.000000000000000000e+02,1.422558186951738968e-01,4.524953415257225942e+00
