Repository: jjoono/OLED-

# Ag seed layer screening — DFT + optics

6~15 nm 열증착 Ag를 island 없이 균일하게 올릴 seed layer를 DFT로 사전 선별하고,
그 전극의 광학(투과/반사/흡수)을 정량화하는 프로젝트.

인수인계 문서는 **`HANDOFF.md`** 를 먼저 읽을 것. 이 README는 저장소 구조만 설명한다.

## 문서

| 파일 | 내용 |
|---|---|
| `HANDOFF.md` | 프로젝트 전체 인수인계 (방법론·확정결과·다음단계) |
| `REPORT.md` | 1차 스크리닝 정식 보고서 (p-bPPhenB / HATCN / MoOx / LiF / TPBi) |
| `REPORT2_beyond_hatcn.md` | 2차: "HATCN을 넘는 seed가 있는가" 전수 스크리닝 결론 |
| `LIT_NOTES_beyond_hatcn.md` | 문헌 신규성 판정 노트 (Park & Suh 2018 선행 반영한 정정 포함) |
| `PRIOR_STACKS_HATCN_Ag.md` | HATCN–Ag 계면 선행 스택 목록 + 리뷰어 방어 논리 |

File: dft_seedlayer_screen/data/nk/NPB.csv
wavelength_nm,n,k
4.000000000000000000e+02,2.111240000000000006e+00,1.345500000000000029e-01
4.010000000000000000e+02,2.107139999999999791e+00,1.239699999999999969e-01
4.020000000000000000e+02,2.102640000000000065e+00,1.137800000000000061e-01
4.030000000000000000e+02,2.097490000000000077e+00,1.043700000000000044e-01
4.040000000000000000e+02,2.092109999999999914e+00,9.529999999999999583e-02
4.050000000000000000e+02,2.086359999999999992e+00,8.676999999999999991e-02
4.060000000000000000e+02,2.080350000000000144e+00,7.893000000000000016e-02
4.070000000000000000e+02,2.074240000000000084e+00,7.144000000000000350e-02
4.080000000000000000e+02,2.067919999999999980e+00,6.467000000000000526e-02
4.090000000000000000e+02,2.061529999999999863e+00,5.831999999999999684e-02
4.100000000000000000e+02,2.055060000000000109e+00,5.231000000000000233e-02
4.110000000000000000e+02,2.048620000000000108e+00,4.703000000000000236e-02
4.120000000000000000e+02,2.042190000000000172e+00,4.204000000000000098e-02
4.130000000000000000e+02,2.035810000000000120e+00,3.747000000000000330e-02
4.140000000000000000e+02,2.029469999999999885e+00,3.334999999999999770e-02
4.150000000000000000e+02,2.023190000000000044e+00,2.946000000000000008e-02
4.160000000000000000e+02,2.017069999999999919e+00,2.605000000000000024e-02
4.170000000000000000e+02,2.011050000000000004e+00,2.291999999999999940e-02
4.180000000000000000e+02,2.005110000000000170e+00,2.000000000000000042e-02
4.190000000000000000e+02,1.999330000000000052e+00,1.747999999999999901e-02
4.200000000000000000e+02,1.993659999999999988e+00,1.511999999999999976e-02
4.210000000000000000e+02,1.988150000000000084e+00,1.302000000000000032e-02
4.220000000000000000e+02,1.982809999999999961e+00,1.116999999999999937e-02
4.230000000000000000e+02,1.977549999999999919e+00,9.459999999999999659e-03
4.240000000000000000e+02,1.972460000000000102e+00,7.979999999999999247e-03
4.250000000000000000e+02,1.967519999999999936e+00,6.660000000000000121e-03
4.260000000000000000e+02,1.962690000000000046e+00,5.449999999999999983e-03
4.270000000000000000e+02,1.958080000000000043e+00,4.479999999999999608e-03
4.280000000000000000e+02,1.953549999999999898e+00,3.579999999999999849e-03
4.290000000000000000e+02,1.949140000000000095e+00,2.799999999999999972e-03
4.300000000000000000e+02,1.944930000000000048e+00,2.170000000000000054e-03
4.310000000000000000e+02,1.940819999999999990e+00,1.610000000000000103e-03
4.320000000000000000e+02,1.936870000000000092e+00,1.170000000000000033e-03
4.330000000000000000e+02,1.933040000000000092e+00,8.210000000000000067e-04
4.340000000000000000e+02,1.929289999999999949e+00,5.230000000000000274e-04
4.350000000000000000e+02,1.925780000000000047e+00,3.490000000000000263e-04
4.360000000000000000e+02,1.922360000000000069e+00,2.149999999999999947e-04
4.370000000000000000e+02,1.919079999999999897e+00,1.389999999999999905e-04
4.380000000000000000e+02,1.915960000000000107e+00,8.890000000000000604e-05
4.390000000000000000e+02,1.912930000000000019e+00,4.849999999999999982e-05
4.400000000000000000e+02,1.910039999999999960e+00,2.290000000000000098e-05
4.410000000000000000e+02,1.907240000000000046e+00,8.049999999999999159e-06
4.420000000000000000e+02,1.904500000000000082e+00,0.000000000000000000e+00
4.430000000000000000e+02,1.901920000000000055e+00,0.000000000000000000e+00
4.440000000000000000e+02,1.899399999999999977e+00,0.000000000000000000e+00
4.450000000000000000e+02,1.896940000000000071e+00,0.000000000000000000e+00
4.460000000000000000e+02,1.894560000000000022e+00,0.000000000000000000e+00
4.470000000000000000e+02,1.892230000000000079e+00,0.000000000000000000e+00
4.480000000000000000e+02,1.889990000000000059e+00,0.000000000000000000e+00
4.490000000000000000e+02,1.887799999999999923e+00,0.000000000000000000e+00
4.500000000000000000e+02,1.885650000000000048e+00,0.000000000000000000e+00
4.510000000000000000e+02,1.883569999999999967e+00,0.000000000000000000e+00
4.520000000000000000e+02,1.881539999999999990e+00,0.000000000000000000e+00
4.530000000000000000e+02,1.879550000000000054e+00,0.000000000000000000e+00
4.540000000000000000e+02,1.877610000000000001e+00,0.000000000000000000e+00
4.550000000000000000e+02,1.875699999999999923e+00,0.000000000000000000e+00
4.560000000000000000e+02,1.873850000000000016e+00,0.000000000000000000e+00
4.570000000000000000e+02,1.872039999999999926e+00,0.000000000000000000e+00
4.580000000000000000e+02,1.870260000000000034e+00,0.000000000000000000e+00
4.590000000000000000e+02,1.868519999999999959e+00,0.000000000000000000e+00
4.600000000000000000e+02,1.866810000000000080e+00,0.000000000000000000e+00
4.610000000000000000e+02,1.865140000000000020e+00,0.000000000000000000e+00
4.620000000000000000e+02,1.863510000000000000e+00,0.000000000000000000e+00
4.630000000000000000e+02,1.861900000000000110e+00,0.000000000000000000e+00
4.640000000000000000e+02,1.860330000000000039e+00,0.000000000000000000e+00
4.650000000000000000e+02,1.858780000000000099e+00,0.000000000000000000e+00
4.660000000000000000e+02,1.857250000000000068e+00,0.000000000000000000e+00
4.670000000000000000e+02,1.855779999999999985e+00,0.000000000000000000e+00
4.680000000000000000e+02,1.854319999999999968e+00,0.000000000000000000e+00
4.690000000000000000e+02,1.852880000000000082e+00,0.000000000000000000e+00
4.700000000000000000e+02,1.851469999999999949e+00,0.000000000000000000e+00
4.710000000000000000e+02,1.850079999999999947e+00,0.000000000000000000e+00
4.720000000000000000e+02,1.848719999999999919e+00,0.000000000000000000e+00
4.730000000000000000e+02,1.847380000000000022e+00,0.000000000000000000e+00
4.740000000000000000e+02,1.846060000000000034e+00,0.000000000000000000e+00
4.750000000000000000e+02,1.844770000000000021e+00,0.000000000000000000e+00
4.760000000000000000e+02,1.843499999999999917e+00,0.000000000000000000e+00
4.770000000000000000e+02,1.842230000000000034e+00,0.000000000000000000e+00
4.780000000000000000e+02,1.841010000000000035e+00,0.000000000000000000e+00
4.790000000000000000e+02,1.839790000000000036e+00,0.000000000000000000e+00
4.800000000000000000e+02,1.838589999999999947e+00,0.000000000000000000e+00
4.810000000000000000e+02,1.837420000000000053e+00,0.000000000000000000e+00
4.820000000000000000e+02,1.836249999999999938e+00,0.000000000000000000e+00
4.830000000000000000e+02,1.835110000000000019e+00,0.000000000000000000e+00
4.840000000000000000e+02,1.833990000000000009e+00,0.000000000000000000e+00
4.850000000000000000e+02,1.832880000000000065e+00,0.000000000000000000e+00
4.860000000000000000e+02,1.831779999999999964e+00,0.000000000000000000e+00
4.870000000000000000e+02,1.830699999999999994e+00,0.000000000000000000e+00
4.880000000000000000e+02,1.829649999999999999e+00,0.000000000000000000e+00
4.890000000000000000e+02,1.828600000000000003e+00,0.000000000000000000e+00
4.900000000000000000e+02,1.827560000000000073e+00,0.000000000000000000e+00
4.910000000000000000e+02,1.826549999999999896e+00,0.000000000000000000e+00
4.920000000000000000e+02,1.825539999999999941e+00,0.000000000000000000e+00
4.930000000000000000e+02,1.824549999999999894e+00,0.000000000000000000e+00
4.940000000000000000e+02,1.823579999999999979e+00,0.000000000000000000e+00
4.950000000000000000e+02,1.822610000000000063e+00,0.000000000000000000e+00
4.960000000000000000e+02,1.821660000000000057e+00,0.000000000000000000e+00
4.970000000000000000e+02,1.820719999999999894e+00,0.000000000000000000e+00
4.980000000000000000e+02,1.819790000000000019e+00,0.000000000000000000e+00
4.990000000000000000e+02,1.818880000000000052e+00,0.000000000000000000e+00
5.000000000000000000e+02,1.817979999999999929e+00,0.000000000000000000e+00
5.010000000000000000e+02,1.817080000000000028e+00,0.000000000000000000e+00
5.020000000000000000e+02,1.816200000000000037e+00,0.000000000000000000e+00
5.030000000000000000e+02,1.815330000000000110e+00,0.000000000000000000e+00
5.040000000000000000e+02,1.814480000000000093e+00,0.000000000000000000e+00
5.050000000000000000e+02,1.813630000000000075e+00,0.000000000000000000e+00
5.060000000000000000e+02,1.812789999999999901e+00,0.000000000000000000e+00
5.070000000000000000e+02,1.811960000000000015e+00,0.000000000000000000e+00
5.080000000000000000e+02,1.811139999999999972e+00,0.000000000000000000e+00
5.090000000000000000e+02,1.810329999999999995e+00,0.000000000000000000e+00
5.100000000000000000e+02,1.809539999999999926e+00,0.000000000000000000e+00
5.110000000000000000e+02,1.808750000000000080e+00,0.000000000000000000e+00
5.120000000000000000e+02,1.807960000000000012e+00,0.000000000000000000e+00
5.130000000000000000e+02,1.807190000000000074e+00,0.000000000000000000e+00
5.140000000000000000e+02,1.806429999999999980e+00,0.000000000000000000e+00
5.150000000000000000e+02,1.805679999999999952e+00,0.000000000000000000e+00
5.160000000000000000e+02,1.804929999999999923e+00,0.000000000000000000e+00
5.170000000000000000e+02,1.804189999999999960e+00,0.000000000000000000e+00
5.180000000000000000e+02,1.803469999999999906e+00,0.000000000000000000e+00
5.190000000000000000e+02,1.802750000000000075e+00,0.000000000000000000e+00
5.200000000000000000e+02,1.802030000000000021e+00,0.000000000000000000e+00
5.210000000000000000e+02,1.801320000000000032e+00,0.000000000000000000e+00
5.220000000000000000e+02,1.800620000000000109e+00,0.000000000000000000e+00
5.230000000000000000e+02,1.799940000000000095e+00,0.000000000000000000e+00
5.240000000000000000e+02,1.799260000000000081e+00,0.000000000000000000e+00
5.250000000000000000e+02,1.798580000000000068e+00,0.000000000000000000e+00
5.260000000000000000e+02,1.797909999999999897e+00,0.000000000000000000e+00
5.270000000000000000e+02,1.797250000000000014e+00,0.000000000000000000e+00
5.280000000000000000e+02,1.796589999999999909e+00,0.000000000000000000e+00
5.290000000000000000e+02,1.795949999999999935e+00,0.000000000000000000e+00
5.300000000000000000e+02,1.795299999999999896e+00,0.000000000000000000e+00
5.310000000000000000e+02,1.794669999999999987e+00,0.000000000000000000e+00
5.320000000000000000e+02,1.794049999999999923e+00,0.000000000000000000e+00
5.330000000000000000e+02,1.793420000000000014e+00,0.000000000000000000e+00
5.340000000000000000e+02,1.792810000000000015e+00,0.000000000000000000e+00
5.350000000000000000e+02,1.792200000000000015e+00,0.000000000000000000e+00
5.360000000000000000e+02,1.791590000000000016e+00,0.000000000000000000e+00
5.370000000000000000e+02,1.790999999999999925e+00,0.000000000000000000e+00
5.380000000000000000e+02,1.790399999999999991e+00,0.000000000000000000e+00
5.390000000000000000e+02,1.789819999999999967e+00,0.000000000000000000e+00
5.400000000000000000e+02,1.789239999999999942e+00,0.000000000000000000e+00
5.410000000000000000e+02,1.788669999999999982e+00,0.000000000000000000e+00
5.420000000000000000e+02,1.788100000000000023e+00,0.000000000000000000e+00
5.430000000000000000e+02,1.787530000000000063e+00,0.000000000000000000e+00
5.440000000000000000e+02,1.786969999999999947e+00,0.000000000000000000e+00
5.450000000000000000e+02,1.786419999999999897e+00,0.000000000000000000e+00
5.460000000000000000e+02,1.785879999999999912e+00,0.000000000000000000e+00
5.470000000000000000e+02,1.785330000000000084e+00,0.000000000000000000e+00
5.480000000000000000e+02,1.784799999999999942e+00,0.000000000000000000e+00
5.490000000000000000e+02,1.784259999999999957e+00,0.000000000000000000e+00
5.500000000000000000e+02,1.783740000000000103e+00,0.000000000000000000e+00
5.510000000000000000e+02,1.783220000000000027e+00,0.000000000000000000e+00
5.520000000000000000e+02,1.782699999999999951e+00,0.000000000000000000e+00
5.530000000000000000e+02,1.782180000000000097e+00,0.000000000000000000e+00
5.540000000000000000e+02,1.781670000000000087e+00,0.000000000000000000e+00
5.550000000000000000e+02,1.781169999999999920e+00,0.000000000000000000e+00
5.560000000000000000e+02,1.780669999999999975e+00,0.000000000000000000e+00
5.570000000000000000e+02,1.780180000000000096e+00,0.000000000000000000e+00
5.580000000000000000e+02,1.779689999999999994e+00,0.000000000000000000e+00
5.590000000000000000e+02,1.779199999999999893e+00,0.000000000000000000e+00
5.600000000000000000e+02,1.778710000000000013e+00,0.000000000000000000e+00
5.610000000000000000e+02,1.778240000000000043e+00,0.000000000000000000e+00
5.620000000000000000e+02,1.777760000000000007e+00,0.000000000000000000e+00
5.630000000000000000e+02,1.777300000000000102e+00,0.000000000000000000e+00
5.640000000000000000e+02,1.776829999999999909e+00,0.000000000000000000e+00
5.650000000000000000e+02,1.776370000000000005e+00,0.000000000000000000e+00
5.660000000000000000e+02,1.775910000000000100e+00,0.000000000000000000e+00
5.670000000000000000e+02,1.775460000000000038e+00,0.000000000000000000e+00
5.680000000000000000e+02,1.774999999999999911e+00,0.000000000000000000e+00
5.690000000000000000e+02,1.774559999999999915e+00,0.000000000000000000e+00
5.700000000000000000e+02,1.774119999999999919e+00,0.000000000000000000e+00
5.710000000000000000e+02,1.773679999999999923e+00,0.000000000000000000e+00
5.720000000000000000e+02,1.773239999999999927e+00,0.000000000000000000e+00
5.730000000000000000e+02,1.772809999999999997e+00,0.000000000000000000e+00
5.740000000000000000e+02,1.772380000000000067e+00,0.000000000000000000e+00
5.750000000000000000e+02,1.771959999999999980e+00,0.000000000000000000e+00
5.760000000000000000e+02,1.771539999999999893e+00,0.000000000000000000e+00
5.770000000000000000e+02,1.771120000000000028e+00,0.000000000000000000e+00
5.780000000000000000e+02,1.770699999999999941e+00,0.000000000000000000e+00
5.790000000000000000e+02,1.770289999999999919e+00,0.000000000000000000e+00
5.800000000000000000e+02,1.769889999999999963e+00,0.000000000000000000e+00
5.810000000000000000e+02,1.769479999999999942e+00,0.000000000000000000e+00
5.820000000000000000e+02,1.769079999999999986e+00,0.000000000000000000e+00
5.830000000000000000e+02,1.768680000000000030e+00,0.000000000000000000e+00
5.840000000000000000e+02,1.768289999999999917e+00,0.000000000000000000e+00
5.850000000000000000e+02,1.767900000000000027e+00,0.000000000000000000e+00
5.860000000000000000e+02,1.767509999999999915e+00,0.000000000000000000e+00
5.870000000000000000e+02,1.767120000000000024e+00,0.000000000000000000e+00
5.880000000000000000e+02,1.766739999999999977e+00,0.000000000000000000e+00
5.890000000000000000e+02,1.766359999999999930e+00,0.000000000000000000e+00
5.900000000000000000e+02,1.765980000000000105e+00,0.000000000000000000e+00
5.910000000000000000e+02,1.765609999999999902e+00,0.000000000000000000e+00
5.920000000000000000e+02,1.765239999999999920e+00,0.000000000000000000e+00
5.930000000000000000e+02,1.764869999999999939e+00,0.000000000000000000e+00
5.940000000000000000e+02,1.764499999999999957e+00,0.000000000000000000e+00
5.950000000000000000e+02,1.764140000000000041e+00,0.000000000000000000e+00
5.960000000000000000e+02,1.763779999999999903e+00,0.000000000000000000e+00
5.970000000000000000e+02,1.763419999999999987e+00,0.000000000000000000e+00
5.980000000000000000e+02,1.763069999999999915e+00,0.000000000000000000e+00
5.990000000000000000e+02,1.762720000000000065e+00,0.000000000000000000e+00
6.000000000000000000e+02,1.762369999999999992e+00,0.000000000000000000e+00
6.010000000000000000e+02,1.762019999999999920e+00,0.000000000000000000e+00
6.020000000000000000e+02,1.761679999999999913e+00,0.000000000000000000e+00
6.030000000000000000e+02,1.761339999999999906e+00,0.000000000000000000e+00
6.040000000000000000e+02,1.760999999999999899e+00,0.000000000000000000e+00
6.050000000000000000e+02,1.760659999999999892e+00,0.000000000000000000e+00
6.060000000000000000e+02,1.760329999999999950e+00,0.000000000000000000e+00
6.070000000000000000e+02,1.759989999999999943e+00,0.000000000000000000e+00
6.080000000000000000e+02,1.759660000000000002e+00,0.000000000000000000e+00
6.090000000000000000e+02,1.759339999999999904e+00,0.000000000000000000e+00
6.100000000000000000e+02,1.759009999999999962e+00,0.000000000000000000e+00
6.110000000000000000e+02,1.758690000000000087e+00,0.000000000000000000e+00
6.120000000000000000e+02,1.758369999999999989e+00,0.000000000000000000e+00
6.130000000000000000e+02,1.758049999999999891e+00,0.000000000000000000e+00
6.140000000000000000e+02,1.757740000000000080e+00,0.000000000000000000e+00
6.150000000000000000e+02,1.757419999999999982e+00,0.000000000000000000e+00
6.160000000000000000e+02,1.757109999999999950e+00,0.000000000000000000e+00
6.170000000000000000e+02,1.756799999999999917e+00,0.000000000000000000e+00
6.180000000000000000e+02,1.756490000000000107e+00,0.000000000000000000e+00
6.190000000000000000e+02,1.756189999999999918e+00,0.000000000000000000e+00
6.200000000000000000e+02,1.755889999999999951e+00,0.000000000000000000e+00
6.210000000000000000e+02,1.755589999999999984e+00,0.000000000000000000e+00
6.220000000000000000e+02,1.755290000000000017e+00,0.000000000000000000e+00
6.230000000000000000e+02,1.754990000000000050e+00,0.000000000000000000e+00
6.240000000000000000e+02,1.754699999999999926e+00,0.000000000000000000e+00
6.250000000000000000e+02,1.754399999999999959e+00,0.000000000000000000e+00
6.260000000000000000e+02,1.754110000000000058e+00,0.000000000000000000e+00
6.270000000000000000e+02,1.753819999999999935e+00,0.000000000000000000e+00
6.280000000000000000e+02,1.753540000000000099e+00,0.000000000000000000e+00
6.290000000000000000e+02,1.753249999999999975e+00,0.000000000000000000e+00
6.300000000000000000e+02,1.752969999999999917e+00,0.000000000000000000e+00
6.310000000000000000e+02,1.752690000000000081e+00,0.000000000000000000e+00
6.320000000000000000e+02,1.752410000000000023e+00,0.000000000000000000e+00
6.330000000000000000e+02,1.752129999999999965e+00,0.000000000000000000e+00
6.340000000000000000e+02,1.751859999999999973e+00,0.000000000000000000e+00
6.350000000000000000e+02,1.751579999999999915e+00,0.000000000000000000e+00
6.360000000000000000e+02,1.751309999999999922e+00,0.000000000000000000e+00
6.370000000000000000e+02,1.751039999999999930e+00,0.000000000000000000e+00
6.380000000000000000e+02,1.750769999999999937e+00,0.000000000000000000e+00
6.390000000000000000e+02,1.750510000000000010e+00,0.000000000000000000e+00
6.400000000000000000e+02,1.750240000000000018e+00,0.000000000000000000e+00
6.410000000000000000e+02,1.749980000000000091e+00,0.000000000000000000e+00
6.420000000000000000e+02,1.749719999999999942e+00,0.000000000000000000e+00
6.430000000000000000e+02,1.749460000000000015e+00,0.000000000000000000e+00
6.440000000000000000e+02,1.749200000000000088e+00,0.000000000000000000e+00
6.450000000000000000e+02,1.748939999999999939e+00,0.000000000000000000e+00
6.460000000000000000e+02,1.748690000000000078e+00,0.000000000000000000e+00
6.470000000000000000e+02,1.748439999999999994e+00,0.000000000000000000e+00
6.480000000000000000e+02,1.748189999999999911e+00,0.000000000000000000e+00
6.490000000000000000e+02,1.747929999999999984e+00,0.000000000000000000e+00
6.500000000000000000e+02,1.747689999999999966e+00,0.000000000000000000e+00
6.510000000000000000e+02,1.747440000000000104e+00,0.000000000000000000e+00
6.520000000000000000e+02,1.747190000000000021e+00,0.000000000000000000e+00
6.530000000000000000e+02,1.746950000000000003e+00,0.000000000000000000e+00
6.540000000000000000e+02,1.746709999999999985e+00,0.000000000000000000e+00
6.550000000000000000e+02,1.746469999999999967e+00,0.000000000000000000e+00
6.560000000000000000e+02,1.746229999999999949e+00,0.000000000000000000e+00
6.570000000000000000e+02,1.745989999999999931e+00,0.000000000000000000e+00
6.580000000000000000e+02,1.745759999999999978e+00,0.000000000000000000e+00
6.590000000000000000e+02,1.745519999999999960e+00,0.000000000000000000e+00
6.600000000000000000e+02,1.745290000000000008e+00,0.000000000000000000e+00
6.610000000000000000e+02,1.745049999999999990e+00,0.000000000000000000e+00
6.620000000000000000e+02,1.744820000000000038e+00,0.000000000000000000e+00
6.630000000000000000e+02,1.744599999999999929e+00,0.000000000000000000e+00
6.640000000000000000e+02,1.744369999999999976e+00,0.000000000000000000e+00
6.650000000000000000e+02,1.744140000000000024e+00,0.000000000000000000e+00
6.660000000000000000e+02,1.743919999999999915e+00,0.000000000000000000e+00
6.670000000000000000e+02,1.743689999999999962e+00,0.000000000000000000e+00
6.680000000000000000e+02,1.743470000000000075e+00,0.000000000000000000e+00
6.690000000000000000e+02,1.743249999999999966e+00,0.000000000000000000e+00
6.700000000000000000e+02,1.743030000000000079e+00,0.000000000000000000e+00
6.710000000000000000e+02,1.742809999999999970e+00,0.000000000000000000e+00
6.720000000000000000e+02,1.742590000000000083e+00,0.000000000000000000e+00
6.730000000000000000e+02,1.742380000000000040e+00,0.000000000000000000e+00
6.740000000000000000e+02,1.742159999999999931e+00,0.000000000000000000e+00
6.750000000000000000e+02,1.741950000000000109e+00,0.000000000000000000e+00
6.760000000000000000e+02,1.741740000000000066e+00,0.000000000000000000e+00
6.770000000000000000e+02,1.741530000000000022e+00,0.000000000000000000e+00
6.780000000000000000e+02,1.741319999999999979e+00,0.000000000000000000e+00
6.790000000000000000e+02,1.741109999999999935e+00,0.000000000000000000e+00
6.800000000000000000e+02,1.740899999999999892e+00,0.000000000000000000e+00
6.810000000000000000e+02,1.740690000000000071e+00,0.000000000000000000e+00
6.820000000000000000e+02,1.740490000000000093e+00,0.000000000000000000e+00
6.830000000000000000e+02,1.740289999999999893e+00,0.000000000000000000e+00
6.840000000000000000e+02,1.740080000000000071e+00,0.000000000000000000e+00
6.850000000000000000e+02,1.739880000000000093e+00,0.000000000000000000e+00
6.860000000000000000e+02,1.739679999999999893e+00,0.000000000000000000e+00
6.870000000000000000e+02,1.739479999999999915e+00,0.000000000000000000e+00
6.880000000000000000e+02,1.739290000000000003e+00,0.000000000000000000e+00
6.890000000000000000e+02,1.739090000000000025e+00,0.000000000000000000e+00
6.900000000000000000e+02,1.738890000000000047e+00,0.000000000000000000e+00
6.910000000000000000e+02,1.738699999999999912e+00,0.000000000000000000e+00
6.920000000000000000e+02,1.738510000000000000e+00,0.000000000000000000e+00
6.930000000000000000e+02,1.738310000000000022e+00,0.000000000000000000e+00
6.940000000000000000e+02,1.738120000000000109e+00,0.000000000000000000e+00
6.950000000000000000e+02,1.737929999999999975e+00,0.000000000000000000e+00
6.960000000000000000e+02,1.737740000000000062e+00,0.000000000000000000e+00
6.970000000000000000e+02,1.737549999999999928e+00,0.000000000000000000e+00
6.980000000000000000e+02,1.737370000000000081e+00,0.000000000000000000e+00
6.990000000000000000e+02,1.737179999999999946e+00,0.000000000000000000e+00
7.000000000000000000e+02,1.737000000000000099e+00,0.000000000000000000e+00

File: dft_seedlayer_screen/data/nk/TPBi.csv
wavelength_nm,n,k
4.000000000000000000e+02,1.855890000000000040e+00,2.030000000000000012e-04
4.010000000000000000e+02,1.853990000000000027e+00,1.800000000000000113e-04
4.020000000000000000e+02,1.852130000000000054e+00,1.579999999999999916e-04
4.030000000000000000e+02,1.850309999999999899e+00,1.399999999999999877e-04
4.040000000000000000e+02,1.848530000000000006e+00,1.230000000000000082e-04
4.050000000000000000e+02,1.846789999999999932e+00,1.090000000000000067e-04
4.060000000000000000e+02,1.845080000000000053e+00,9.600000000000000243e-05
4.070000000000000000e+02,1.843399999999999928e+00,8.399999999999999535e-05
4.080000000000000000e+02,1.841760000000000064e+00,7.399999999999999623e-05
4.090000000000000000e+02,1.840149999999999952e+00,6.499999999999999431e-05
4.100000000000000000e+02,1.838570000000000038e+00,5.700000000000000314e-05
4.110000000000000000e+02,1.837020000000000097e+00,5.000000000000000240e-05
4.120000000000000000e+02,1.835490000000000066e+00,4.399999999999999886e-05
4.130000000000000000e+02,1.834000000000000075e+00,3.899999999999999929e-05
4.140000000000000000e+02,1.832529999999999992e+00,3.399999999999999973e-05
4.150000000000000000e+02,1.831090000000000106e+00,3.000000000000000076e-05
4.160000000000000000e+02,1.829669999999999908e+00,2.599999999999999840e-05
4.170000000000000000e+02,1.828279999999999905e+00,2.300000000000000002e-05
4.180000000000000000e+02,1.826910000000000034e+00,2.000000000000000164e-05
4.190000000000000000e+02,1.825560000000000072e+00,1.800000000000000046e-05
4.200000000000000000e+02,1.824240000000000084e+00,1.599999999999999928e-05
4.210000000000000000e+02,1.822940000000000005e+00,1.399999999999999979e-05
4.220000000000000000e+02,1.821660000000000057e+00,1.200000000000000030e-05
4.230000000000000000e+02,1.820400000000000018e+00,1.000000000000000082e-05
4.240000000000000000e+02,1.819160000000000110e+00,9.000000000000000228e-06
4.250000000000000000e+02,1.817939999999999889e+00,7.999999999999999638e-06
4.260000000000000000e+02,1.816740000000000022e+00,6.999999999999999895e-06
4.270000000000000000e+02,1.815549999999999997e+00,6.000000000000000152e-06
4.280000000000000000e+02,1.814389999999999947e+00,5.000000000000000409e-06
4.290000000000000000e+02,1.813239999999999963e+00,5.000000000000000409e-06
4.300000000000000000e+02,1.812110000000000110e+00,3.999999999999999819e-06
4.310000000000000000e+02,1.810999999999999943e+00,3.999999999999999819e-06
4.320000000000000000e+02,1.809900000000000064e+00,3.000000000000000076e-06
4.330000000000000000e+02,1.808820000000000094e+00,3.000000000000000076e-06
4.340000000000000000e+02,1.807749999999999968e+00,1.999999999999999909e-06
4.350000000000000000e+02,1.806699999999999973e+00,1.999999999999999909e-06
4.360000000000000000e+02,1.805660000000000043e+00,1.999999999999999909e-06
4.370000000000000000e+02,1.804640000000000022e+00,1.999999999999999909e-06
4.380000000000000000e+02,1.803630000000000067e+00,9.999999999999999547e-07
4.390000000000000000e+02,1.802640000000000020e+00,9.999999999999999547e-07
4.400000000000000000e+02,1.801660000000000039e+00,9.999999999999999547e-07
4.410000000000000000e+02,1.800689999999999902e+00,9.999999999999999547e-07
4.420000000000000000e+02,1.799739999999999895e+00,9.999999999999999547e-07
4.430000000000000000e+02,1.798789999999999889e+00,9.999999999999999547e-07
4.440000000000000000e+02,1.797870000000000079e+00,9.999999999999999547e-07
4.450000000000000000e+02,1.796950000000000047e+00,9.999999999999999547e-07
4.460000000000000000e+02,1.796040000000000081e+00,0.000000000000000000e+00
4.470000000000000000e+02,1.795150000000000023e+00,0.000000000000000000e+00
4.480000000000000000e+02,1.794270000000000032e+00,0.000000000000000000e+00
4.490000000000000000e+02,1.793390000000000040e+00,0.000000000000000000e+00
4.500000000000000000e+02,1.792529999999999957e+00,0.000000000000000000e+00
4.510000000000000000e+02,1.791679999999999939e+00,0.000000000000000000e+00
4.520000000000000000e+02,1.790839999999999987e+00,0.000000000000000000e+00
4.530000000000000000e+02,1.790010000000000101e+00,0.000000000000000000e+00
4.540000000000000000e+02,1.789190000000000058e+00,0.000000000000000000e+00
4.550000000000000000e+02,1.788380000000000081e+00,0.000000000000000000e+00
4.560000000000000000e+02,1.787579999999999947e+00,0.000000000000000000e+00
4.570000000000000000e+02,1.786790000000000100e+00,0.000000000000000000e+00
4.580000000000000000e+02,1.786010000000000097e+00,0.000000000000000000e+00
4.590000000000000000e+02,1.785239999999999938e+00,0.000000000000000000e+00
4.600000000000000000e+02,1.784470000000000001e+00,0.000000000000000000e+00
4.610000000000000000e+02,1.783719999999999972e+00,0.000000000000000000e+00
4.620000000000000000e+02,1.782969999999999944e+00,0.000000000000000000e+00
4.630000000000000000e+02,1.782229999999999981e+00,0.000000000000000000e+00
4.640000000000000000e+02,1.781500000000000083e+00,0.000000000000000000e+00
4.650000000000000000e+02,1.780780000000000030e+00,0.000000000000000000e+00
4.660000000000000000e+02,1.780070000000000041e+00,0.000000000000000000e+00
4.670000000000000000e+02,1.779360000000000053e+00,0.000000000000000000e+00
4.680000000000000000e+02,1.778659999999999908e+00,0.000000000000000000e+00
4.690000000000000000e+02,1.777970000000000050e+00,0.000000000000000000e+00
4.700000000000000000e+02,1.777290000000000036e+00,0.000000000000000000e+00
4.710000000000000000e+02,1.776620000000000088e+00,0.000000000000000000e+00
4.720000000000000000e+02,1.775949999999999918e+00,0.000000000000000000e+00
4.730000000000000000e+02,1.775290000000000035e+00,0.000000000000000000e+00
4.740000000000000000e+02,1.774629999999999930e+00,0.000000000000000000e+00
4.750000000000000000e+02,1.773979999999999890e+00,0.000000000000000000e+00
4.760000000000000000e+02,1.773339999999999916e+00,0.000000000000000000e+00
4.770000000000000000e+02,1.772710000000000008e+00,0.000000000000000000e+00
4.780000000000000000e+02,1.772080000000000100e+00,0.000000000000000000e+00
4.790000000000000000e+02,1.771460000000000035e+00,0.000000000000000000e+00
4.800000000000000000e+02,1.770850000000000035e+00,0.000000000000000000e+00
4.810000000000000000e+02,1.770240000000000036e+00,0.000000000000000000e+00
4.820000000000000000e+02,1.769630000000000036e+00,0.000000000000000000e+00
4.830000000000000000e+02,1.769039999999999946e+00,0.000000000000000000e+00
4.840000000000000000e+02,1.768450000000000077e+00,0.000000000000000000e+00
4.850000000000000000e+02,1.767859999999999987e+00,0.000000000000000000e+00
4.860000000000000000e+02,1.767279999999999962e+00,0.000000000000000000e+00
4.870000000000000000e+02,1.766710000000000003e+00,0.000000000000000000e+00
4.880000000000000000e+02,1.766140000000000043e+00,0.000000000000000000e+00
4.890000000000000000e+02,1.765579999999999927e+00,0.000000000000000000e+00
4.900000000000000000e+02,1.765020000000000033e+00,0.000000000000000000e+00
4.910000000000000000e+02,1.764469999999999983e+00,0.000000000000000000e+00
4.920000000000000000e+02,1.763919999999999932e+00,0.000000000000000000e+00
4.930000000000000000e+02,1.763379999999999947e+00,0.000000000000000000e+00
4.940000000000000000e+02,1.762839999999999963e+00,0.000000000000000000e+00
4.950000000000000000e+02,1.762310000000000043e+00,0.000000000000000000e+00
4.960000000000000000e+02,1.761779999999999902e+00,0.000000000000000000e+00
4.970000000000000000e+02,1.761260000000000048e+00,0.000000000000000000e+00
4.980000000000000000e+02,1.760739999999999972e+00,0.000000000000000000e+00
4.990000000000000000e+02,1.760229999999999961e+00,0.000000000000000000e+00
5.000000000000000000e+02,1.759719999999999951e+00,0.000000000000000000e+00
5.010000000000000000e+02,1.759220000000000006e+00,0.000000000000000000e+00
5.020000000000000000e+02,1.758720000000000061e+00,0.000000000000000000e+00
5.030000000000000000e+02,1.758229999999999960e+00,0.000000000000000000e+00
5.040000000000000000e+02,1.757740000000000080e+00,0.000000000000000000e+00
5.050000000000000000e+02,1.757249999999999979e+00,0.000000000000000000e+00
5.060000000000000000e+02,1.756769999999999943e+00,0.000000000000000000e+00
5.070000000000000000e+02,1.756289999999999907e+00,0.000000000000000000e+00
5.080000000000000000e+02,1.755819999999999936e+00,0.000000000000000000e+00
5.090000000000000000e+02,1.755349999999999966e+00,0.000000000000000000e+00
5.100000000000000000e+02,1.754890000000000061e+00,0.000000000000000000e+00
5.110000000000000000e+02,1.754420000000000091e+00,0.000000000000000000e+00
5.120000000000000000e+02,1.753970000000000029e+00,0.000000000000000000e+00
5.130000000000000000e+02,1.753509999999999902e+00,0.000000000000000000e+00
5.140000000000000000e+02,1.753069999999999906e+00,0.000000000000000000e+00
5.150000000000000000e+02,1.752620000000000067e+00,0.000000000000000000e+00
5.160000000000000000e+02,1.752180000000000071e+00,0.000000000000000000e+00
5.170000000000000000e+02,1.751740000000000075e+00,0.000000000000000000e+00
5.180000000000000000e+02,1.751300000000000079e+00,0.000000000000000000e+00
5.190000000000000000e+02,1.750869999999999926e+00,0.000000000000000000e+00
5.200000000000000000e+02,1.750450000000000061e+00,0.000000000000000000e+00
5.210000000000000000e+02,1.750019999999999909e+00,0.000000000000000000e+00
5.220000000000000000e+02,1.749600000000000044e+00,0.000000000000000000e+00
5.230000000000000000e+02,1.749190000000000023e+00,0.000000000000000000e+00
5.240000000000000000e+02,1.748769999999999936e+00,0.000000000000000000e+00
5.250000000000000000e+02,1.748359999999999914e+00,0.000000000000000000e+00
5.260000000000000000e+02,1.747949999999999893e+00,0.000000000000000000e+00
5.270000000000000000e+02,1.747549999999999937e+00,0.000000000000000000e+00
5.280000000000000000e+02,1.747149999999999981e+00,0.000000000000000000e+00
5.290000000000000000e+02,1.746750000000000025e+00,0.000000000000000000e+00
5.300000000000000000e+02,1.746359999999999912e+00,0.000000000000000000e+00
5.310000000000000000e+02,1.745959999999999956e+00,0.000000000000000000e+00
5.320000000000000000e+02,1.745579999999999909e+00,0.000000000000000000e+00
5.330000000000000000e+02,1.745190000000000019e+00,0.000000000000000000e+00
5.340000000000000000e+02,1.744809999999999972e+00,0.000000000000000000e+00
5.350000000000000000e+02,1.744429999999999925e+00,0.000000000000000000e+00
5.360000000000000000e+02,1.744050000000000100e+00,0.000000000000000000e+00
5.370000000000000000e+02,1.743679999999999897e+00,0.000000000000000000e+00
5.380000000000000000e+02,1.743309999999999915e+00,0.000000000000000000e+00
5.390000000000000000e+02,1.742939999999999934e+00,0.000000000000000000e+00
5.400000000000000000e+02,1.742569999999999952e+00,0.000000000000000000e+00
5.410000000000000000e+02,1.742210000000000036e+00,0.000000000000000000e+00
5.420000000000000000e+02,1.741849999999999898e+00,0.000000000000000000e+00
5.430000000000000000e+02,1.741489999999999982e+00,0.000000000000000000e+00
5.440000000000000000e+02,1.741139999999999910e+00,0.000000000000000000e+00
5.450000000000000000e+02,1.740790000000000060e+00,0.000000000000000000e+00
5.460000000000000000e+02,1.740439999999999987e+00,0.000000000000000000e+00
5.470000000000000000e+02,1.740089999999999915e+00,0.000000000000000000e+00
5.480000000000000000e+02,1.739740000000000064e+00,0.000000000000000000e+00
5.490000000000000000e+02,1.739400000000000057e+00,0.000000000000000000e+00
5.500000000000000000e+02,1.739060000000000050e+00,0.000000000000000000e+00
5.510000000000000000e+02,1.738720000000000043e+00,0.000000000000000000e+00
5.520000000000000000e+02,1.738390000000000102e+00,0.000000000000000000e+00
5.530000000000000000e+02,1.738059999999999938e+00,0.000000000000000000e+00
5.540000000000000000e+02,1.737729999999999997e+00,0.000000000000000000e+00
5.550000000000000000e+02,1.737400000000000055e+00,0.000000000000000000e+00
5.560000000000000000e+02,1.737069999999999892e+00,0.000000000000000000e+00
5.570000000000000000e+02,1.736750000000000016e+00,0.000000000000000000e+00
5.580000000000000000e+02,1.736429999999999918e+00,0.000000000000000000e+00
5.590000000000000000e+02,1.736110000000000042e+00,0.000000000000000000e+00
5.600000000000000000e+02,1.735789999999999944e+00,0.000000000000000000e+00
5.610000000000000000e+02,1.735479999999999912e+00,0.000000000000000000e+00
5.620000000000000000e+02,1.735170000000000101e+00,0.000000000000000000e+00
5.630000000000000000e+02,1.734860000000000069e+00,0.000000000000000000e+00
5.640000000000000000e+02,1.734550000000000036e+00,0.000000000000000000e+00
5.650000000000000000e+02,1.734240000000000004e+00,0.000000000000000000e+00
5.660000000000000000e+02,1.733940000000000037e+00,0.000000000000000000e+00
5.670000000000000000e+02,1.733640000000000070e+00,0.000000000000000000e+00
5.680000000000000000e+02,1.733340000000000103e+00,0.000000000000000000e+00
5.690000000000000000e+02,1.733039999999999914e+00,0.000000000000000000e+00
5.700000000000000000e+02,1.732739999999999947e+00,0.000000000000000000e+00
5.710000000000000000e+02,1.732450000000000045e+00,0.000000000000000000e+00
5.720000000000000000e+02,1.732150000000000079e+00,0.000000000000000000e+00
5.730000000000000000e+02,1.731859999999999955e+00,0.000000000000000000e+00
5.740000000000000000e+02,1.731579999999999897e+00,0.000000000000000000e+00
5.750000000000000000e+02,1.731289999999999996e+00,0.000000000000000000e+00
5.760000000000000000e+02,1.731000000000000094e+00,0.000000000000000000e+00
5.770000000000000000e+02,1.730720000000000036e+00,0.000000000000000000e+00
5.780000000000000000e+02,1.730439999999999978e+00,0.000000000000000000e+00
5.790000000000000000e+02,1.730159999999999920e+00,0.000000000000000000e+00
5.800000000000000000e+02,1.729880000000000084e+00,0.000000000000000000e+00
5.810000000000000000e+02,1.729610000000000092e+00,0.000000000000000000e+00
5.820000000000000000e+02,1.729330000000000034e+00,0.000000000000000000e+00
5.830000000000000000e+02,1.729060000000000041e+00,0.000000000000000000e+00
5.840000000000000000e+02,1.728790000000000049e+00,0.000000000000000000e+00
5.850000000000000000e+02,1.728520000000000056e+00,0.000000000000000000e+00
5.860000000000000000e+02,1.728250000000000064e+00,0.000000000000000000e+00
5.870000000000000000e+02,1.727989999999999915e+00,0.000000000000000000e+00
5.880000000000000000e+02,1.727719999999999922e+00,0.000000000000000000e+00
5.890000000000000000e+02,1.727459999999999996e+00,0.000000000000000000e+00
5.900000000000000000e+02,1.727200000000000069e+00,0.000000000000000000e+00
5.910000000000000000e+02,1.726939999999999920e+00,0.000000000000000000e+00
5.920000000000000000e+02,1.726679999999999993e+00,0.000000000000000000e+00
5.930000000000000000e+02,1.726429999999999909e+00,0.000000000000000000e+00
5.940000000000000000e+02,1.726169999999999982e+00,0.000000000000000000e+00
5.950000000000000000e+02,1.725919999999999899e+00,0.000000000000000000e+00
5.960000000000000000e+02,1.725670000000000037e+00,0.000000000000000000e+00
5.970000000000000000e+02,1.725419999999999954e+00,0.000000000000000000e+00
5.980000000000000000e+02,1.725170000000000092e+00,0.000000000000000000e+00
5.990000000000000000e+02,1.724920000000000009e+00,0.000000000000000000e+00
6.000000000000000000e+02,1.724679999999999991e+00,0.000000000000000000e+00
6.010000000000000000e+02,1.724429999999999907e+00,0.000000000000000000e+00
6.020000000000000000e+02,1.724189999999999889e+00,0.000000000000000000e+00
6.030000000000000000e+02,1.723950000000000093e+00,0.000000000000000000e+00
6.040000000000000000e+02,1.723710000000000075e+00,0.000000000000000000e+00
6.050000000000000000e+02,1.723470000000000057e+00,0.000000000000000000e+00
6.060000000000000000e+02,1.723230000000000040e+00,0.000000000000000000e+00
6.070000000000000000e+02,1.723000000000000087e+00,0.000000000000000000e+00
6.080000000000000000e+02,1.722760000000000069e+00,0.000000000000000000e+00
6.090000000000000000e+02,1.722529999999999895e+00,0.000000000000000000e+00
6.100000000000000000e+02,1.722299999999999942e+00,0.000000000000000000e+00
6.110000000000000000e+02,1.722069999999999990e+00,0.000000000000000000e+00
6.120000000000000000e+02,1.721840000000000037e+00,0.000000000000000000e+00
6.130000000000000000e+02,1.721610000000000085e+00,0.000000000000000000e+00
6.140000000000000000e+02,1.721379999999999910e+00,0.000000000000000000e+00
6.150000000000000000e+02,1.721160000000000023e+00,0.000000000000000000e+00
6.160000000000000000e+02,1.720930000000000071e+00,0.000000000000000000e+00
6.170000000000000000e+02,1.720709999999999962e+00,0.000000000000000000e+00
6.180000000000000000e+02,1.720490000000000075e+00,0.000000000000000000e+00
6.190000000000000000e+02,1.720269999999999966e+00,0.000000000000000000e+00
6.200000000000000000e+02,1.720050000000000079e+00,0.000000000000000000e+00
6.210000000000000000e+02,1.719829999999999970e+00,0.000000000000000000e+00
6.220000000000000000e+02,1.719610000000000083e+00,0.000000000000000000e+00
6.230000000000000000e+02,1.719400000000000039e+00,0.000000000000000000e+00
6.240000000000000000e+02,1.719179999999999930e+00,0.000000000000000000e+00
6.250000000000000000e+02,1.718970000000000109e+00,0.000000000000000000e+00
6.260000000000000000e+02,1.718760000000000066e+00,0.000000000000000000e+00
6.270000000000000000e+02,1.718539999999999957e+00,0.000000000000000000e+00
6.280000000000000000e+02,1.718329999999999913e+00,0.000000000000000000e+00
6.290000000000000000e+02,1.718120000000000092e+00,0.000000000000000000e+00
6.300000000000000000e+02,1.717919999999999892e+00,0.000000000000000000e+00
6.310000000000000000e+02,1.717710000000000070e+00,0.000000000000000000e+00
6.320000000000000000e+02,1.717500000000000027e+00,0.000000000000000000e+00
6.330000000000000000e+02,1.717300000000000049e+00,0.000000000000000000e+00
6.340000000000000000e+02,1.717100000000000071e+00,0.000000000000000000e+00
6.350000000000000000e+02,1.716890000000000027e+00,0.000000000000000000e+00
6.360000000000000000e+02,1.716690000000000049e+00,0.000000000000000000e+00
6.370000000000000000e+02,1.716490000000000071e+00,0.000000000000000000e+00
6.380000000000000000e+02,1.716290000000000093e+00,0.000000000000000000e+00
6.390000000000000000e+02,1.716089999999999893e+00,0.000000000000000000e+00
6.400000000000000000e+02,1.715889999999999915e+00,0.000000000000000000e+00
6.410000000000000000e+02,1.715700000000000003e+00,0.000000000000000000e+00
6.420000000000000000e+02,1.715500000000000025e+00,0.000000000000000000e+00
6.430000000000000000e+02,1.715309999999999890e+00,0.000000000000000000e+00
6.440000000000000000e+02,1.715109999999999912e+00,0.000000000000000000e+00
6.450000000000000000e+02,1.714920000000000000e+00,0.000000000000000000e+00
6.460000000000000000e+02,1.714730000000000087e+00,0.000000000000000000e+00
6.470000000000000000e+02,1.714539999999999953e+00,0.000000000000000000e+00
6.480000000000000000e+02,1.714350000000000041e+00,0.000000000000000000e+00
6.490000000000000000e+02,1.714159999999999906e+00,0.000000000000000000e+00
6.500000000000000000e+02,1.713969999999999994e+00,0.000000000000000000e+00
6.510000000000000000e+02,1.713780000000000081e+00,0.000000000000000000e+00
6.520000000000000000e+02,1.713600000000000012e+00,0.000000000000000000e+00
6.530000000000000000e+02,1.713410000000000100e+00,0.000000000000000000e+00
6.540000000000000000e+02,1.713230000000000031e+00,0.000000000000000000e+00
6.550000000000000000e+02,1.713049999999999962e+00,0.000000000000000000e+00
6.560000000000000000e+02,1.712860000000000049e+00,0.000000000000000000e+00
6.570000000000000000e+02,1.712679999999999980e+00,0.000000000000000000e+00
6.580000000000000000e+02,1.712499999999999911e+00,0.000000000000000000e+00
6.590000000000000000e+02,1.712320000000000064e+00,0.000000000000000000e+00
6.600000000000000000e+02,1.712139999999999995e+00,0.000000000000000000e+00
6.610000000000000000e+02,1.711959999999999926e+00,0.000000000000000000e+00
6.620000000000000000e+02,1.711789999999999923e+00,0.000000000000000000e+00
6.630000000000000000e+02,1.711610000000000076e+00,0.000000000000000000e+00
6.640000000000000000e+02,1.711430000000000007e+00,0.000000000000000000e+00
6.650000000000000000e+02,1.711260000000000003e+00,0.000000000000000000e+00
6.660000000000000000e+02,1.711090000000000000e+00,0.000000000000000000e+00
6.670000000000000000e+02,1.710909999999999931e+00,0.000000000000000000e+00
6.680000000000000000e+02,1.710739999999999927e+00,0.000000000000000000e+00
6.690000000000000000e+02,1.710569999999999924e+00,0.000000000000000000e+00
6.700000000000000000e+02,1.710399999999999920e+00,0.000000000000000000e+00
6.710000000000000000e+02,1.710229999999999917e+00,0.000000000000000000e+00
6.720000000000000000e+02,1.710059999999999913e+00,0.000000000000000000e+00
6.730000000000000000e+02,1.709889999999999910e+00,0.000000000000000000e+00
6.740000000000000000e+02,1.709719999999999906e+00,0.000000000000000000e+00
6.750000000000000000e+02,1.709549999999999903e+00,0.000000000000000000e+00
6.760000000000000000e+02,1.709389999999999965e+00,0.000000000000000000e+00
6.770000000000000000e+02,1.709219999999999962e+00,0.000000000000000000e+00
6.780000000000000000e+02,1.709060000000000024e+00,0.000000000000000000e+00
6.790000000000000000e+02,1.708890000000000020e+00,0.000000000000000000e+00
6.800000000000000000e+02,1.708730000000000082e+00,0.000000000000000000e+00
6.810000000000000000e+02,1.708560000000000079e+00,0.000000000000000000e+00
6.820000000000000000e+02,1.708399999999999919e+00,0.000000000000000000e+00
6.830000000000000000e+02,1.708239999999999981e+00,0.000000000000000000e+00
6.840000000000000000e+02,1.708080000000000043e+00,0.000000000000000000e+00
6.850000000000000000e+02,1.707920000000000105e+00,0.000000000000000000e+00
6.860000000000000000e+02,1.707759999999999945e+00,0.000000000000000000e+00
6.870000000000000000e+02,1.707600000000000007e+00,0.000000000000000000e+00
6.880000000000000000e+02,1.707449999999999912e+00,0.000000000000000000e+00
6.890000000000000000e+02,1.707289999999999974e+00,0.000000000000000000e+00
6.900000000000000000e+02,1.707130000000000036e+00,0.000000000000000000e+00
6.910000000000000000e+02,1.706970000000000098e+00,0.000000000000000000e+00
6.920000000000000000e+02,1.706820000000000004e+00,0.000000000000000000e+00
6.930000000000000000e+02,1.706669999999999909e+00,0.000000000000000000e+00
6.940000000000000000e+02,1.706509999999999971e+00,0.000000000000000000e+00
6.950000000000000000e+02,1.706360000000000099e+00,0.000000000000000000e+00
6.960000000000000000e+02,1.706210000000000004e+00,0.000000000000000000e+00
6.970000000000000000e+02,1.706050000000000066e+00,0.000000000000000000e+00
6.980000000000000000e+02,1.705899999999999972e+00,0.000000000000000000e+00
6.990000000000000000e+02,1.705750000000000099e+00,0.000000000000000000e+00
7.000000000000000000e+02,1.705600000000000005e+00,0.000000000000000000e+00
