Repository: jjoono/OLED-

# Ag seed layer screening — DFT + optics

6~15 nm 열증착 Ag를 island 없이 균일하게 올릴 seed layer를 DFT로 사전 선별하고,
그 전극의 광학(투과/반사/흡수)을 정량화하는 프로젝트.

인수인계 문서는 **`HANDOFF.md`** 를 먼저 읽을 것. 이 README는 저장소 구조만 설명한다.

## 문서

| 파일 | 내용 |
|---|---|
| `HANDOFF.md` | 프로젝트 전체 인수인계 (방법론·확정결과·다음단계) |
| `REPORT.md` | 1차 스크리닝 정식 보고서 (p-bPPhenB / HATCN / MoOx / LiF / TPBi) |
| `REPORT2_beyond_hatcn.md` | 2차: "HATCN을 넘는 seed가 있는가" 전수 스크리닝 결론 |
| `LIT_NOTES_beyond_hatcn.md` | 문헌 신규성 판정 노트 (Park & Suh 2018 선행 반영한 정정 포함) |
| `PRIOR_STACKS_HATCN_Ag.md` | HATCN–Ag 계면 선행 스택 목록 + 리뷰어 방어 논리 |

File: dft_seedlayer_screen/data/nk/l_HATCN.csv
wavelength_nm,n,k
4.300000000000000000e+02,2.014515999999999973e+00,5.899999999999999754e-05
4.310000000000000000e+02,2.011130999999999780e+00,4.699999999999999724e-05
4.320000000000000000e+02,2.007839000000000151e+00,3.699999999999999811e-05
4.330000000000000000e+02,2.004636000000000084e+00,3.000000000000000076e-05
4.340000000000000000e+02,2.001517999999999908e+00,2.400000000000000061e-05
4.350000000000000000e+02,1.998480999999999952e+00,1.900000000000000105e-05
4.360000000000000000e+02,1.995519999999999960e+00,1.500000000000000038e-05
4.370000000000000000e+02,1.992633000000000099e+00,1.200000000000000030e-05
4.380000000000000000e+02,1.989814999999999889e+00,1.000000000000000082e-05
4.390000000000000000e+02,1.987063999999999941e+00,7.999999999999999638e-06
4.400000000000000000e+02,1.984377999999999975e+00,6.999999999999999895e-06
4.410000000000000000e+02,1.981753000000000098e+00,6.000000000000000152e-06
4.420000000000000000e+02,1.979187000000000030e+00,5.000000000000000409e-06
4.430000000000000000e+02,1.976677000000000017e+00,3.999999999999999819e-06
4.440000000000000000e+02,1.974221999999999921e+00,3.000000000000000076e-06
4.450000000000000000e+02,1.971818999999999988e+00,3.000000000000000076e-06
4.460000000000000000e+02,1.969467000000000079e+00,1.999999999999999909e-06
4.470000000000000000e+02,1.967163999999999913e+00,1.999999999999999909e-06
4.480000000000000000e+02,1.964906999999999959e+00,1.999999999999999909e-06
4.490000000000000000e+02,1.962695000000000078e+00,1.999999999999999909e-06
4.500000000000000000e+02,1.960528000000000048e+00,9.999999999999999547e-07
4.510000000000000000e+02,1.958401999999999976e+00,9.999999999999999547e-07
4.520000000000000000e+02,1.956318000000000001e+00,9.999999999999999547e-07
4.530000000000000000e+02,1.954272999999999927e+00,9.999999999999999547e-07
4.540000000000000000e+02,1.952266000000000057e+00,9.999999999999999547e-07
4.550000000000000000e+02,1.950296000000000030e+00,9.999999999999999547e-07
4.560000000000000000e+02,1.948361999999999927e+00,9.999999999999999547e-07
4.570000000000000000e+02,1.946463000000000054e+00,9.999999999999999547e-07
4.580000000000000000e+02,1.944598000000000049e+00,9.999999999999999547e-07
4.590000000000000000e+02,1.942765999999999993e+00,9.999999999999999547e-07
4.600000000000000000e+02,1.940965999999999969e+00,9.999999999999999547e-07
4.610000000000000000e+02,1.939197000000000060e+00,0.000000000000000000e+00
4.620000000000000000e+02,1.937456999999999985e+00,0.000000000000000000e+00
4.630000000000000000e+02,1.935747000000000106e+00,0.000000000000000000e+00
4.640000000000000000e+02,1.934066000000000063e+00,0.000000000000000000e+00
4.650000000000000000e+02,1.932412000000000019e+00,0.000000000000000000e+00
4.660000000000000000e+02,1.930784999999999973e+00,0.000000000000000000e+00
4.670000000000000000e+02,1.929184000000000010e+00,0.000000000000000000e+00
4.680000000000000000e+02,1.927608999999999906e+00,0.000000000000000000e+00
4.690000000000000000e+02,1.926058999999999966e+00,0.000000000000000000e+00
4.700000000000000000e+02,1.924531999999999909e+00,0.000000000000000000e+00
4.710000000000000000e+02,1.923030000000000017e+00,0.000000000000000000e+00
4.720000000000000000e+02,1.921551000000000009e+00,0.000000000000000000e+00
4.730000000000000000e+02,1.920093999999999967e+00,0.000000000000000000e+00
4.740000000000000000e+02,1.918658999999999892e+00,0.000000000000000000e+00
4.750000000000000000e+02,1.917245000000000088e+00,0.000000000000000000e+00
4.760000000000000000e+02,1.915853000000000028e+00,0.000000000000000000e+00
4.770000000000000000e+02,1.914479999999999960e+00,0.000000000000000000e+00
4.780000000000000000e+02,1.913127999999999940e+00,0.000000000000000000e+00
4.790000000000000000e+02,1.911794999999999911e+00,0.000000000000000000e+00
4.800000000000000000e+02,1.910482000000000014e+00,0.000000000000000000e+00
4.810000000000000000e+02,1.909186000000000050e+00,0.000000000000000000e+00
4.820000000000000000e+02,1.907909000000000077e+00,0.000000000000000000e+00
4.830000000000000000e+02,1.906649999999999956e+00,0.000000000000000000e+00
4.840000000000000000e+02,1.905407999999999991e+00,0.000000000000000000e+00
4.850000000000000000e+02,1.904182999999999959e+00,0.000000000000000000e+00
4.860000000000000000e+02,1.902975000000000083e+00,0.000000000000000000e+00
4.870000000000000000e+02,1.901783000000000001e+00,0.000000000000000000e+00
4.880000000000000000e+02,1.900606999999999935e+00,0.000000000000000000e+00
4.890000000000000000e+02,1.899447000000000108e+00,0.000000000000000000e+00
4.900000000000000000e+02,1.898301999999999934e+00,0.000000000000000000e+00
4.910000000000000000e+02,1.897172000000000081e+00,0.000000000000000000e+00
4.920000000000000000e+02,1.896055999999999964e+00,0.000000000000000000e+00
4.930000000000000000e+02,1.894954999999999945e+00,0.000000000000000000e+00
4.940000000000000000e+02,1.893868000000000107e+00,0.000000000000000000e+00
4.950000000000000000e+02,1.892795000000000005e+00,0.000000000000000000e+00
4.960000000000000000e+02,1.891734999999999944e+00,0.000000000000000000e+00
4.970000000000000000e+02,1.890689000000000064e+00,0.000000000000000000e+00
4.980000000000000000e+02,1.889656000000000002e+00,0.000000000000000000e+00
4.990000000000000000e+02,1.888635000000000064e+00,0.000000000000000000e+00
5.000000000000000000e+02,1.887626999999999944e+00,0.000000000000000000e+00
5.010000000000000000e+02,1.886630999999999947e+00,0.000000000000000000e+00
5.020000000000000000e+02,1.885647000000000073e+00,0.000000000000000000e+00
5.030000000000000000e+02,1.884675000000000100e+00,0.000000000000000000e+00
5.040000000000000000e+02,1.883715000000000028e+00,0.000000000000000000e+00
5.050000000000000000e+02,1.882765999999999940e+00,0.000000000000000000e+00
5.060000000000000000e+02,1.881828000000000056e+00,0.000000000000000000e+00
5.070000000000000000e+02,1.880900999999999934e+00,0.000000000000000000e+00
5.080000000000000000e+02,1.879985000000000017e+00,0.000000000000000000e+00
5.090000000000000000e+02,1.879078999999999944e+00,0.000000000000000000e+00
5.100000000000000000e+02,1.878184000000000076e+00,0.000000000000000000e+00
5.110000000000000000e+02,1.877299000000000051e+00,0.000000000000000000e+00
5.120000000000000000e+02,1.876424000000000092e+00,0.000000000000000000e+00
5.130000000000000000e+02,1.875558999999999976e+00,0.000000000000000000e+00
5.140000000000000000e+02,1.874703999999999926e+00,0.000000000000000000e+00
5.150000000000000000e+02,1.873858000000000024e+00,0.000000000000000000e+00
5.160000000000000000e+02,1.873021999999999965e+00,0.000000000000000000e+00
5.170000000000000000e+02,1.872195000000000054e+00,0.000000000000000000e+00
5.180000000000000000e+02,1.871375999999999928e+00,0.000000000000000000e+00
5.190000000000000000e+02,1.870567000000000091e+00,0.000000000000000000e+00
5.200000000000000000e+02,1.869766999999999957e+00,0.000000000000000000e+00
5.210000000000000000e+02,1.868975000000000053e+00,0.000000000000000000e+00
5.220000000000000000e+02,1.868190999999999935e+00,0.000000000000000000e+00
5.230000000000000000e+02,1.867415999999999965e+00,0.000000000000000000e+00
5.240000000000000000e+02,1.866649000000000003e+00,0.000000000000000000e+00
5.250000000000000000e+02,1.865890000000000049e+00,0.000000000000000000e+00
5.260000000000000000e+02,1.865139000000000102e+00,0.000000000000000000e+00
5.270000000000000000e+02,1.864395999999999942e+00,0.000000000000000000e+00
5.280000000000000000e+02,1.863661000000000012e+00,0.000000000000000000e+00
5.290000000000000000e+02,1.862932999999999950e+00,0.000000000000000000e+00
5.300000000000000000e+02,1.862212999999999896e+00,0.000000000000000000e+00
5.310000000000000000e+02,1.861499999999999932e+00,0.000000000000000000e+00
5.320000000000000000e+02,1.860794000000000059e+00,0.000000000000000000e+00
5.330000000000000000e+02,1.860095000000000054e+00,0.000000000000000000e+00
5.340000000000000000e+02,1.859402999999999917e+00,0.000000000000000000e+00
5.350000000000000000e+02,1.858719000000000010e+00,0.000000000000000000e+00
5.360000000000000000e+02,1.858039999999999914e+00,0.000000000000000000e+00
5.370000000000000000e+02,1.857369000000000048e+00,0.000000000000000000e+00
5.380000000000000000e+02,1.856703999999999910e+00,0.000000000000000000e+00
5.390000000000000000e+02,1.856046000000000085e+00,0.000000000000000000e+00
5.400000000000000000e+02,1.855393999999999988e+00,0.000000000000000000e+00
5.410000000000000000e+02,1.854748999999999981e+00,0.000000000000000000e+00
5.420000000000000000e+02,1.854109000000000007e+00,0.000000000000000000e+00
5.430000000000000000e+02,1.853475999999999901e+00,0.000000000000000000e+00
5.440000000000000000e+02,1.852848999999999968e+00,0.000000000000000000e+00
5.450000000000000000e+02,1.852227999999999986e+00,0.000000000000000000e+00
5.460000000000000000e+02,1.851612999999999953e+00,0.000000000000000000e+00
5.470000000000000000e+02,1.851002999999999954e+00,0.000000000000000000e+00
5.480000000000000000e+02,1.850398999999999905e+00,0.000000000000000000e+00
5.490000000000000000e+02,1.849801000000000029e+00,0.000000000000000000e+00
5.500000000000000000e+02,1.849207999999999963e+00,0.000000000000000000e+00
5.510000000000000000e+02,1.848621000000000070e+00,0.000000000000000000e+00
5.520000000000000000e+02,1.848039999999999905e+00,0.000000000000000000e+00
5.530000000000000000e+02,1.847463000000000077e+00,0.000000000000000000e+00
5.540000000000000000e+02,1.846891999999999978e+00,0.000000000000000000e+00
5.550000000000000000e+02,1.846325999999999912e+00,0.000000000000000000e+00
5.560000000000000000e+02,1.845765000000000100e+00,0.000000000000000000e+00
5.570000000000000000e+02,1.845209000000000099e+00,0.000000000000000000e+00
5.580000000000000000e+02,1.844657999999999909e+00,0.000000000000000000e+00
5.590000000000000000e+02,1.844111999999999973e+00,0.000000000000000000e+00
5.600000000000000000e+02,1.843571000000000071e+00,0.000000000000000000e+00
5.610000000000000000e+02,1.843034000000000061e+00,0.000000000000000000e+00
5.620000000000000000e+02,1.842503000000000002e+00,0.000000000000000000e+00
5.630000000000000000e+02,1.841976000000000058e+00,0.000000000000000000e+00
5.640000000000000000e+02,1.841453000000000007e+00,0.000000000000000000e+00
5.650000000000000000e+02,1.840934999999999988e+00,0.000000000000000000e+00
5.660000000000000000e+02,1.840422000000000002e+00,0.000000000000000000e+00
5.670000000000000000e+02,1.839912999999999910e+00,0.000000000000000000e+00
5.680000000000000000e+02,1.839407999999999932e+00,0.000000000000000000e+00
5.690000000000000000e+02,1.838907999999999987e+00,0.000000000000000000e+00
5.700000000000000000e+02,1.838411999999999935e+00,0.000000000000000000e+00
5.710000000000000000e+02,1.837919999999999998e+00,0.000000000000000000e+00
5.720000000000000000e+02,1.837433000000000094e+00,0.000000000000000000e+00
5.730000000000000000e+02,1.836948999999999943e+00,0.000000000000000000e+00
5.740000000000000000e+02,1.836468999999999907e+00,0.000000000000000000e+00
5.750000000000000000e+02,1.835993999999999904e+00,0.000000000000000000e+00
5.760000000000000000e+02,1.835522000000000098e+00,0.000000000000000000e+00
5.770000000000000000e+02,1.835053999999999963e+00,0.000000000000000000e+00
5.780000000000000000e+02,1.834589999999999943e+00,0.000000000000000000e+00
5.790000000000000000e+02,1.834130000000000038e+00,0.000000000000000000e+00
5.800000000000000000e+02,1.833674000000000026e+00,0.000000000000000000e+00
5.810000000000000000e+02,1.833221999999999907e+00,0.000000000000000000e+00
5.820000000000000000e+02,1.832772999999999985e+00,0.000000000000000000e+00
5.830000000000000000e+02,1.832327000000000039e+00,0.000000000000000000e+00
5.840000000000000000e+02,1.831885999999999903e+00,0.000000000000000000e+00
5.850000000000000000e+02,1.831447000000000047e+00,0.000000000000000000e+00
5.860000000000000000e+02,1.831013000000000002e+00,0.000000000000000000e+00
5.870000000000000000e+02,1.830581999999999931e+00,0.000000000000000000e+00
5.880000000000000000e+02,1.830154000000000059e+00,0.000000000000000000e+00
5.890000000000000000e+02,1.829728999999999939e+00,0.000000000000000000e+00
5.900000000000000000e+02,1.829307999999999934e+00,0.000000000000000000e+00
5.910000000000000000e+02,1.828889999999999905e+00,0.000000000000000000e+00
5.920000000000000000e+02,1.828475999999999990e+00,0.000000000000000000e+00
5.930000000000000000e+02,1.828065000000000051e+00,0.000000000000000000e+00
5.940000000000000000e+02,1.827657000000000087e+00,0.000000000000000000e+00
5.950000000000000000e+02,1.827252000000000098e+00,0.000000000000000000e+00
5.960000000000000000e+02,1.826850000000000085e+00,0.000000000000000000e+00
5.970000000000000000e+02,1.826451000000000047e+00,0.000000000000000000e+00
5.980000000000000000e+02,1.826054999999999984e+00,0.000000000000000000e+00
5.990000000000000000e+02,1.825663000000000036e+00,0.000000000000000000e+00
6.000000000000000000e+02,1.825272999999999923e+00,0.000000000000000000e+00
6.010000000000000000e+02,1.824886000000000008e+00,0.000000000000000000e+00
6.020000000000000000e+02,1.824502000000000068e+00,0.000000000000000000e+00
6.030000000000000000e+02,1.824121000000000103e+00,0.000000000000000000e+00
6.040000000000000000e+02,1.823742999999999892e+00,0.000000000000000000e+00
6.050000000000000000e+02,1.823368000000000100e+00,0.000000000000000000e+00
6.060000000000000000e+02,1.822996000000000061e+00,0.000000000000000000e+00
6.070000000000000000e+02,1.822626000000000079e+00,0.000000000000000000e+00
6.080000000000000000e+02,1.822259000000000073e+00,0.000000000000000000e+00
6.090000000000000000e+02,1.821895000000000042e+00,0.000000000000000000e+00
6.100000000000000000e+02,1.821533000000000069e+00,0.000000000000000000e+00
6.110000000000000000e+02,1.821174000000000071e+00,0.000000000000000000e+00
6.120000000000000000e+02,1.820818000000000048e+00,0.000000000000000000e+00
6.130000000000000000e+02,1.820464000000000082e+00,0.000000000000000000e+00
6.140000000000000000e+02,1.820113000000000092e+00,0.000000000000000000e+00
6.150000000000000000e+02,1.819763999999999937e+00,0.000000000000000000e+00
6.160000000000000000e+02,1.819417999999999980e+00,0.000000000000000000e+00
6.170000000000000000e+02,1.819074000000000080e+00,0.000000000000000000e+00
6.180000000000000000e+02,1.818732999999999933e+00,0.000000000000000000e+00
6.190000000000000000e+02,1.818394000000000066e+00,0.000000000000000000e+00
6.200000000000000000e+02,1.818057999999999952e+00,0.000000000000000000e+00
6.210000000000000000e+02,1.817723999999999895e+00,0.000000000000000000e+00
6.220000000000000000e+02,1.817391999999999896e+00,0.000000000000000000e+00
6.230000000000000000e+02,1.817063000000000095e+00,0.000000000000000000e+00
6.240000000000000000e+02,1.816735999999999907e+00,0.000000000000000000e+00
6.250000000000000000e+02,1.816410999999999998e+00,0.000000000000000000e+00
6.260000000000000000e+02,1.816089000000000064e+00,0.000000000000000000e+00
6.270000000000000000e+02,1.815768000000000049e+00,0.000000000000000000e+00
6.280000000000000000e+02,1.815450000000000008e+00,0.000000000000000000e+00
6.290000000000000000e+02,1.815134999999999943e+00,0.000000000000000000e+00
6.300000000000000000e+02,1.814821000000000017e+00,0.000000000000000000e+00
6.310000000000000000e+02,1.814508999999999928e+00,0.000000000000000000e+00
6.320000000000000000e+02,1.814200000000000035e+00,0.000000000000000000e+00
6.330000000000000000e+02,1.813892999999999978e+00,0.000000000000000000e+00
6.340000000000000000e+02,1.813587999999999978e+00,0.000000000000000000e+00
6.350000000000000000e+02,1.813285000000000036e+00,0.000000000000000000e+00
6.360000000000000000e+02,1.812983999999999929e+00,0.000000000000000000e+00
6.370000000000000000e+02,1.812685000000000102e+00,0.000000000000000000e+00
6.380000000000000000e+02,1.812388000000000110e+00,0.000000000000000000e+00
6.390000000000000000e+02,1.812092999999999954e+00,0.000000000000000000e+00
6.400000000000000000e+02,1.811800000000000077e+00,0.000000000000000000e+00
6.410000000000000000e+02,1.811509000000000036e+00,0.000000000000000000e+00
6.420000000000000000e+02,1.811218999999999912e+00,0.000000000000000000e+00
6.430000000000000000e+02,1.810931999999999986e+00,0.000000000000000000e+00
6.440000000000000000e+02,1.810646999999999895e+00,0.000000000000000000e+00
6.450000000000000000e+02,1.810362999999999944e+00,0.000000000000000000e+00
6.460000000000000000e+02,1.810081999999999969e+00,0.000000000000000000e+00
6.470000000000000000e+02,1.809801999999999911e+00,0.000000000000000000e+00
6.480000000000000000e+02,1.809523999999999910e+00,0.000000000000000000e+00
6.490000000000000000e+02,1.809247999999999967e+00,0.000000000000000000e+00
6.500000000000000000e+02,1.808974000000000082e+00,0.000000000000000000e+00
6.510000000000000000e+02,1.808700999999999892e+00,0.000000000000000000e+00
6.520000000000000000e+02,1.808429999999999982e+00,0.000000000000000000e+00
6.530000000000000000e+02,1.808160999999999907e+00,0.000000000000000000e+00
6.540000000000000000e+02,1.807893999999999890e+00,0.000000000000000000e+00
6.550000000000000000e+02,1.807628000000000013e+00,0.000000000000000000e+00
6.560000000000000000e+02,1.807363999999999971e+00,0.000000000000000000e+00
6.570000000000000000e+02,1.807101999999999986e+00,0.000000000000000000e+00
6.580000000000000000e+02,1.806842000000000059e+00,0.000000000000000000e+00
6.590000000000000000e+02,1.806583000000000050e+00,0.000000000000000000e+00
6.600000000000000000e+02,1.806324999999999958e+00,0.000000000000000000e+00
6.610000000000000000e+02,1.806070000000000064e+00,0.000000000000000000e+00
6.620000000000000000e+02,1.805816000000000088e+00,0.000000000000000000e+00
6.630000000000000000e+02,1.805563000000000029e+00,0.000000000000000000e+00
6.640000000000000000e+02,1.805312000000000028e+00,0.000000000000000000e+00
6.650000000000000000e+02,1.805063000000000084e+00,0.000000000000000000e+00
6.660000000000000000e+02,1.804815000000000058e+00,0.000000000000000000e+00
6.670000000000000000e+02,1.804569000000000090e+00,0.000000000000000000e+00
6.680000000000000000e+02,1.804324000000000039e+00,0.000000000000000000e+00
6.690000000000000000e+02,1.804081000000000046e+00,0.000000000000000000e+00
6.700000000000000000e+02,1.803838999999999970e+00,0.000000000000000000e+00
6.710000000000000000e+02,1.803598999999999952e+00,0.000000000000000000e+00
6.720000000000000000e+02,1.803360000000000074e+00,0.000000000000000000e+00
6.730000000000000000e+02,1.803123000000000031e+00,0.000000000000000000e+00
6.740000000000000000e+02,1.802886999999999906e+00,0.000000000000000000e+00
6.750000000000000000e+02,1.802653000000000061e+00,0.000000000000000000e+00
6.760000000000000000e+02,1.802419999999999911e+00,0.000000000000000000e+00
6.770000000000000000e+02,1.802187999999999901e+00,0.000000000000000000e+00
6.780000000000000000e+02,1.801957999999999949e+00,0.000000000000000000e+00
6.790000000000000000e+02,1.801728999999999914e+00,0.000000000000000000e+00
6.800000000000000000e+02,1.801501000000000019e+00,0.000000000000000000e+00
6.810000000000000000e+02,1.801274999999999959e+00,0.000000000000000000e+00
6.820000000000000000e+02,1.801050999999999958e+00,0.000000000000000000e+00
6.830000000000000000e+02,1.800826999999999956e+00,0.000000000000000000e+00
6.840000000000000000e+02,1.800605000000000011e+00,0.000000000000000000e+00
6.850000000000000000e+02,1.800383999999999984e+00,0.000000000000000000e+00
6.860000000000000000e+02,1.800165000000000015e+00,0.000000000000000000e+00
6.870000000000000000e+02,1.799946999999999964e+00,0.000000000000000000e+00
6.880000000000000000e+02,1.799730000000000052e+00,0.000000000000000000e+00
6.890000000000000000e+02,1.799514000000000058e+00,0.000000000000000000e+00
6.900000000000000000e+02,1.799299999999999899e+00,0.000000000000000000e+00
6.910000000000000000e+02,1.799085999999999963e+00,0.000000000000000000e+00
6.920000000000000000e+02,1.798875000000000002e+00,0.000000000000000000e+00
6.930000000000000000e+02,1.798664000000000041e+00,0.000000000000000000e+00
6.940000000000000000e+02,1.798453999999999997e+00,0.000000000000000000e+00
6.950000000000000000e+02,1.798246000000000011e+00,0.000000000000000000e+00
6.960000000000000000e+02,1.798038999999999943e+00,0.000000000000000000e+00
6.970000000000000000e+02,1.797833000000000014e+00,0.000000000000000000e+00
6.980000000000000000e+02,1.797628999999999921e+00,0.000000000000000000e+00
6.990000000000000000e+02,1.797425000000000050e+00,0.000000000000000000e+00
7.000000000000000000e+02,1.797223000000000015e+00,0.000000000000000000e+00
7.010000000000000000e+02,1.797021999999999897e+00,0.000000000000000000e+00
7.020000000000000000e+02,1.796821999999999919e+00,0.000000000000000000e+00
7.030000000000000000e+02,1.796623000000000081e+00,0.000000000000000000e+00
7.040000000000000000e+02,1.796424999999999939e+00,0.000000000000000000e+00
7.050000000000000000e+02,1.796227999999999936e+00,0.000000000000000000e+00
7.060000000000000000e+02,1.796032999999999991e+00,0.000000000000000000e+00
7.070000000000000000e+02,1.795838000000000045e+00,0.000000000000000000e+00
7.080000000000000000e+02,1.795644999999999936e+00,0.000000000000000000e+00
7.090000000000000000e+02,1.795452000000000048e+00,0.000000000000000000e+00
7.100000000000000000e+02,1.795260999999999996e+00,0.000000000000000000e+00
7.110000000000000000e+02,1.795071000000000083e+00,0.000000000000000000e+00
7.120000000000000000e+02,1.794882000000000088e+00,0.000000000000000000e+00
7.130000000000000000e+02,1.794694000000000011e+00,0.000000000000000000e+00
7.140000000000000000e+02,1.794507000000000074e+00,0.000000000000000000e+00
7.150000000000000000e+02,1.794321000000000055e+00,0.000000000000000000e+00
7.160000000000000000e+02,1.794135999999999953e+00,0.000000000000000000e+00
7.170000000000000000e+02,1.793951999999999991e+00,0.000000000000000000e+00
7.180000000000000000e+02,1.793768999999999947e+00,0.000000000000000000e+00
7.190000000000000000e+02,1.793587000000000042e+00,0.000000000000000000e+00
7.200000000000000000e+02,1.793406000000000056e+00,0.000000000000000000e+00
7.210000000000000000e+02,1.793225999999999987e+00,0.000000000000000000e+00
7.220000000000000000e+02,1.793047000000000057e+00,0.000000000000000000e+00
7.230000000000000000e+02,1.792869000000000046e+00,0.000000000000000000e+00
7.240000000000000000e+02,1.792691999999999952e+00,0.000000000000000000e+00
7.250000000000000000e+02,1.792515999999999998e+00,0.000000000000000000e+00
7.260000000000000000e+02,1.792340999999999962e+00,0.000000000000000000e+00
7.270000000000000000e+02,1.792165999999999926e+00,0.000000000000000000e+00
7.280000000000000000e+02,1.791992999999999947e+00,0.000000000000000000e+00
7.290000000000000000e+02,1.791821000000000108e+00,0.000000000000000000e+00
7.300000000000000000e+02,1.791649000000000047e+00,0.000000000000000000e+00
7.310000000000000000e+02,1.791479000000000044e+00,0.000000000000000000e+00
7.320000000000000000e+02,1.791309000000000040e+00,0.000000000000000000e+00
7.330000000000000000e+02,1.791139999999999954e+00,0.000000000000000000e+00
7.340000000000000000e+02,1.790972000000000008e+00,0.000000000000000000e+00
7.350000000000000000e+02,1.790804999999999980e+00,0.000000000000000000e+00
7.360000000000000000e+02,1.790639000000000092e+00,0.000000000000000000e+00
7.370000000000000000e+02,1.790473999999999899e+00,0.000000000000000000e+00
7.380000000000000000e+02,1.790310000000000068e+00,0.000000000000000000e+00
7.390000000000000000e+02,1.790146000000000015e+00,0.000000000000000000e+00
7.400000000000000000e+02,1.789983000000000102e+00,0.000000000000000000e+00
7.410000000000000000e+02,1.789822000000000024e+00,0.000000000000000000e+00
7.420000000000000000e+02,1.789660999999999946e+00,0.000000000000000000e+00
7.430000000000000000e+02,1.789500000000000091e+00,0.000000000000000000e+00
7.440000000000000000e+02,1.789341000000000070e+00,0.000000000000000000e+00
7.450000000000000000e+02,1.789182999999999968e+00,0.000000000000000000e+00
7.460000000000000000e+02,1.789025000000000087e+00,0.000000000000000000e+00
7.470000000000000000e+02,1.788867999999999903e+00,0.000000000000000000e+00
7.480000000000000000e+02,1.788712000000000080e+00,0.000000000000000000e+00
7.490000000000000000e+02,1.788556999999999952e+00,0.000000000000000000e+00
7.500000000000000000e+02,1.788402000000000047e+00,0.000000000000000000e+00
7.510000000000000000e+02,1.788248999999999977e+00,0.000000000000000000e+00
7.520000000000000000e+02,1.788095999999999908e+00,0.000000000000000000e+00
7.530000000000000000e+02,1.787943999999999978e+00,0.000000000000000000e+00
7.540000000000000000e+02,1.787792000000000048e+00,0.000000000000000000e+00
7.550000000000000000e+02,1.787641999999999953e+00,0.000000000000000000e+00
7.560000000000000000e+02,1.787492000000000081e+00,0.000000000000000000e+00
7.570000000000000000e+02,1.787342999999999904e+00,0.000000000000000000e+00
7.580000000000000000e+02,1.787193999999999949e+00,0.000000000000000000e+00
7.590000000000000000e+02,1.787047000000000052e+00,0.000000000000000000e+00
7.600000000000000000e+02,1.786899999999999933e+00,0.000000000000000000e+00
7.610000000000000000e+02,1.786753999999999953e+00,0.000000000000000000e+00
7.620000000000000000e+02,1.786608999999999892e+00,0.000000000000000000e+00
7.630000000000000000e+02,1.786464000000000052e+00,0.000000000000000000e+00
7.640000000000000000e+02,1.786319999999999908e+00,0.000000000000000000e+00
7.650000000000000000e+02,1.786176999999999904e+00,0.000000000000000000e+00
7.660000000000000000e+02,1.786033999999999899e+00,0.000000000000000000e+00
7.670000000000000000e+02,1.785892000000000035e+00,0.000000000000000000e+00
7.680000000000000000e+02,1.785751000000000088e+00,0.000000000000000000e+00
7.690000000000000000e+02,1.785611000000000059e+00,0.000000000000000000e+00
7.700000000000000000e+02,1.785471000000000030e+00,0.000000000000000000e+00
7.710000000000000000e+02,1.785331999999999919e+00,0.000000000000000000e+00
7.720000000000000000e+02,1.785193999999999948e+00,0.000000000000000000e+00
7.730000000000000000e+02,1.785055999999999976e+00,0.000000000000000000e+00
7.740000000000000000e+02,1.784918999999999922e+00,0.000000000000000000e+00
7.750000000000000000e+02,1.784783000000000008e+00,0.000000000000000000e+00
7.760000000000000000e+02,1.784647000000000094e+00,0.000000000000000000e+00
7.770000000000000000e+02,1.784512000000000098e+00,0.000000000000000000e+00
7.780000000000000000e+02,1.784377000000000102e+00,0.000000000000000000e+00
7.790000000000000000e+02,1.784243999999999941e+00,0.000000000000000000e+00
7.800000000000000000e+02,1.784111000000000002e+00,0.000000000000000000e+00
7.810000000000000000e+02,1.783978000000000064e+00,0.000000000000000000e+00
7.820000000000000000e+02,1.783846000000000043e+00,0.000000000000000000e+00
7.830000000000000000e+02,1.783714999999999939e+00,0.000000000000000000e+00
7.840000000000000000e+02,1.783584000000000058e+00,0.000000000000000000e+00
7.850000000000000000e+02,1.783454000000000095e+00,0.000000000000000000e+00
7.860000000000000000e+02,1.783325000000000049e+00,0.000000000000000000e+00
7.870000000000000000e+02,1.783196000000000003e+00,0.000000000000000000e+00
7.880000000000000000e+02,1.783068000000000097e+00,0.000000000000000000e+00
7.890000000000000000e+02,1.782941000000000109e+00,0.000000000000000000e+00
7.900000000000000000e+02,1.782813999999999899e+00,0.000000000000000000e+00
7.910000000000000000e+02,1.782688000000000050e+00,0.000000000000000000e+00
7.920000000000000000e+02,1.782561999999999980e+00,0.000000000000000000e+00
7.930000000000000000e+02,1.782437000000000049e+00,0.000000000000000000e+00
7.940000000000000000e+02,1.782311999999999896e+00,0.000000000000000000e+00
7.950000000000000000e+02,1.782188000000000105e+00,0.000000000000000000e+00
7.960000000000000000e+02,1.782065000000000010e+00,0.000000000000000000e+00
7.970000000000000000e+02,1.781941999999999915e+00,0.000000000000000000e+00
7.980000000000000000e+02,1.781819999999999959e+00,0.000000000000000000e+00
7.990000000000000000e+02,1.781698000000000004e+00,0.000000000000000000e+00
8.000000000000000000e+02,1.781576999999999966e+00,0.000000000000000000e+00
8.010000000000000000e+02,1.781457000000000068e+00,0.000000000000000000e+00
8.020000000000000000e+02,1.781336999999999948e+00,0.000000000000000000e+00
8.030000000000000000e+02,1.781217000000000050e+00,0.000000000000000000e+00
8.040000000000000000e+02,1.781098000000000070e+00,0.000000000000000000e+00
8.050000000000000000e+02,1.780980000000000008e+00,0.000000000000000000e+00
8.060000000000000000e+02,1.780861999999999945e+00,0.000000000000000000e+00
8.070000000000000000e+02,1.780745000000000022e+00,0.000000000000000000e+00
8.080000000000000000e+02,1.780628000000000100e+00,0.000000000000000000e+00
8.090000000000000000e+02,1.780512000000000095e+00,0.000000000000000000e+00
8.100000000000000000e+02,1.780396000000000090e+00,0.000000000000000000e+00
8.110000000000000000e+02,1.780281000000000002e+00,0.000000000000000000e+00
8.120000000000000000e+02,1.780167000000000055e+00,0.000000000000000000e+00
8.130000000000000000e+02,1.780053000000000107e+00,0.000000000000000000e+00
8.140000000000000000e+02,1.779938999999999938e+00,0.000000000000000000e+00
8.150000000000000000e+02,1.779825999999999908e+00,0.000000000000000000e+00
8.160000000000000000e+02,1.779713000000000100e+00,0.000000000000000000e+00
8.170000000000000000e+02,1.779600999999999988e+00,0.000000000000000000e+00
8.180000000000000000e+02,1.779490000000000016e+00,0.000000000000000000e+00
8.190000000000000000e+02,1.779379000000000044e+00,0.000000000000000000e+00
8.200000000000000000e+02,1.779268000000000072e+00,0.000000000000000000e+00
8.210000000000000000e+02,1.779158000000000017e+00,0.000000000000000000e+00
8.220000000000000000e+02,1.779047999999999963e+00,0.000000000000000000e+00
8.230000000000000000e+02,1.778939000000000048e+00,0.000000000000000000e+00
8.240000000000000000e+02,1.778831000000000051e+00,0.000000000000000000e+00
8.250000000000000000e+02,1.778723000000000054e+00,0.000000000000000000e+00
8.260000000000000000e+02,1.778615000000000057e+00,0.000000000000000000e+00
8.270000000000000000e+02,1.778507999999999978e+00,0.000000000000000000e+00
8.280000000000000000e+02,1.778400999999999899e+00,0.000000000000000000e+00
8.290000000000000000e+02,1.778294999999999959e+00,0.000000000000000000e+00
8.300000000000000000e+02,1.778189000000000020e+00,0.000000000000000000e+00

File: dft_seedlayer_screen/data/nk/l_IZO.csv
wavelength_nm,n,k
4.300000000000000000e+02,2.250070000000000014e+00,4.095000000000000029e-02
4.310000000000000000e+02,2.247539999999999871e+00,3.951999999999999957e-02
4.320000000000000000e+02,2.245029999999999859e+00,3.814000000000000029e-02
4.330000000000000000e+02,2.242519999999999847e+00,3.679999999999999938e-02
4.340000000000000000e+02,2.240019999999999900e+00,3.550999999999999990e-02
4.350000000000000000e+02,2.237540000000000084e+00,3.427000000000000185e-02
4.360000000000000000e+02,2.235059999999999825e+00,3.307000000000000217e-02
4.370000000000000000e+02,2.232600000000000140e+00,3.191999999999999699e-02
4.380000000000000000e+02,2.230160000000000142e+00,3.081000000000000058e-02
4.390000000000000000e+02,2.227730000000000210e+00,2.974999999999999867e-02
4.400000000000000000e+02,2.225319999999999965e+00,2.872999999999999859e-02
4.410000000000000000e+02,2.222929999999999851e+00,2.775000000000000036e-02
4.420000000000000000e+02,2.220549999999999802e+00,2.682000000000000009e-02
4.430000000000000000e+02,2.218199999999999950e+00,2.593000000000000166e-02
4.440000000000000000e+02,2.215869999999999784e+00,2.509000000000000119e-02
4.450000000000000000e+02,2.213569999999999816e+00,2.427999999999999950e-02
4.460000000000000000e+02,2.211300000000000043e+00,2.351999999999999924e-02
4.470000000000000000e+02,2.209070000000000089e+00,2.280000000000000082e-02
4.480000000000000000e+02,2.206879999999999953e+00,2.210000000000000159e-02
4.490000000000000000e+02,2.204720000000000013e+00,2.142000000000000154e-02
4.500000000000000000e+02,2.202599999999999891e+00,2.075000000000000108e-02
4.510000000000000000e+02,2.200489999999999835e+00,2.009999999999999981e-02
4.520000000000000000e+02,2.198409999999999975e+00,1.947000000000000119e-02
4.530000000000000000e+02,2.196359999999999868e+00,1.885999999999999829e-02
4.540000000000000000e+02,2.194319999999999826e+00,1.825999999999999845e-02
4.550000000000000000e+02,2.192299999999999915e+00,1.767000000000000168e-02
4.560000000000000000e+02,2.190300000000000136e+00,1.710000000000000062e-02
4.570000000000000000e+02,2.188320000000000043e+00,1.655999999999999833e-02
4.580000000000000000e+02,2.186350000000000016e+00,1.601999999999999952e-02
4.590000000000000000e+02,2.184400000000000119e+00,1.549999999999999989e-02
4.600000000000000000e+02,2.182469999999999910e+00,1.499999999999999944e-02
4.610000000000000000e+02,2.180559999999999832e+00,1.451999999999999992e-02
4.620000000000000000e+02,2.178659999999999819e+00,1.404999999999999999e-02
4.630000000000000000e+02,2.176779999999999937e+00,1.358999999999999965e-02
4.640000000000000000e+02,2.174910000000000121e+00,1.315000000000000023e-02
4.650000000000000000e+02,2.173059999999999992e+00,1.273000000000000000e-02
4.660000000000000000e+02,2.171229999999999993e+00,1.231999999999999935e-02
4.670000000000000000e+02,2.169399999999999995e+00,1.192999999999999963e-02
4.680000000000000000e+02,2.167600000000000193e+00,1.154999999999999950e-02
4.690000000000000000e+02,2.165810000000000013e+00,1.119000000000000029e-02
4.700000000000000000e+02,2.164029999999999898e+00,1.084000000000000068e-02
4.710000000000000000e+02,2.162269999999999914e+00,1.051000000000000024e-02
4.720000000000000000e+02,2.160519999999999996e+00,1.018999999999999941e-02
4.730000000000000000e+02,2.158790000000000209e+00,9.889999999999999486e-03
4.740000000000000000e+02,2.157070000000000043e+00,9.599999999999999159e-03
4.750000000000000000e+02,2.155370000000000008e+00,9.329999999999999752e-03
4.760000000000000000e+02,2.153680000000000039e+00,9.069999999999999937e-03
4.770000000000000000e+02,2.152000000000000135e+00,8.819999999999999715e-03
4.780000000000000000e+02,2.150339999999999918e+00,8.590000000000000413e-03
4.790000000000000000e+02,2.148699999999999832e+00,8.380000000000000296e-03
4.800000000000000000e+02,2.147069999999999812e+00,8.179999999999999771e-03
4.810000000000000000e+02,2.145459999999999923e+00,7.990000000000000574e-03
4.820000000000000000e+02,2.143860000000000099e+00,7.810000000000000102e-03
4.830000000000000000e+02,2.142279999999999962e+00,7.649999999999999682e-03
4.840000000000000000e+02,2.140709999999999891e+00,7.499999999999999722e-03
4.850000000000000000e+02,2.139159999999999950e+00,7.369999999999999815e-03
4.860000000000000000e+02,2.137620000000000076e+00,7.250000000000000368e-03
4.870000000000000000e+02,2.136109999999999953e+00,7.139999999999999646e-03
4.880000000000000000e+02,2.134609999999999896e+00,7.049999999999999843e-03
4.890000000000000000e+02,2.133119999999999905e+00,6.960000000000000041e-03
4.900000000000000000e+02,2.131660000000000110e+00,6.890000000000000291e-03
4.910000000000000000e+02,2.130220000000000002e+00,6.839999999999999726e-03
4.920000000000000000e+02,2.128789999999999960e+00,6.790000000000000029e-03
4.930000000000000000e+02,2.127390000000000114e+00,6.760000000000000384e-03
4.940000000000000000e+02,2.126020000000000021e+00,6.740000000000000331e-03
4.950000000000000000e+02,2.124670000000000059e+00,6.709999999999999819e-03
4.960000000000000000e+02,2.123339999999999783e+00,6.689999999999999766e-03
4.970000000000000000e+02,2.122030000000000083e+00,6.669999999999999714e-03
4.980000000000000000e+02,2.120740000000000069e+00,6.640000000000000069e-03
4.990000000000000000e+02,2.119470000000000187e+00,6.620000000000000016e-03
5.000000000000000000e+02,2.118209999999999926e+00,6.599999999999999964e-03
5.010000000000000000e+02,2.116960000000000175e+00,6.579999999999999911e-03
5.020000000000000000e+02,2.115730000000000111e+00,6.559999999999999859e-03
5.030000000000000000e+02,2.114520000000000177e+00,6.539999999999999807e-03
5.040000000000000000e+02,2.113309999999999800e+00,6.510000000000000162e-03
5.050000000000000000e+02,2.112119999999999997e+00,6.490000000000000109e-03
5.060000000000000000e+02,2.110939999999999817e+00,6.470000000000000057e-03
5.070000000000000000e+02,2.109780000000000211e+00,6.450000000000000004e-03
5.080000000000000000e+02,2.108620000000000161e+00,6.429999999999999952e-03
5.090000000000000000e+02,2.107479999999999798e+00,6.409999999999999899e-03
5.100000000000000000e+02,2.106339999999999879e+00,6.389999999999999847e-03
5.110000000000000000e+02,2.105220000000000091e+00,6.369999999999999794e-03
5.120000000000000000e+02,2.104109999999999925e+00,6.349999999999999742e-03
5.130000000000000000e+02,2.103000000000000203e+00,6.329999999999999689e-03
5.140000000000000000e+02,2.101910000000000167e+00,6.309999999999999637e-03
5.150000000000000000e+02,2.100820000000000132e+00,6.289999999999999584e-03
5.160000000000000000e+02,2.099749999999999783e+00,6.270000000000000399e-03
5.170000000000000000e+02,2.098679999999999879e+00,6.250000000000000347e-03
5.180000000000000000e+02,2.097630000000000106e+00,6.230000000000000294e-03
5.190000000000000000e+02,2.096579999999999888e+00,6.210000000000000242e-03
5.200000000000000000e+02,2.095540000000000180e+00,6.190000000000000190e-03
5.210000000000000000e+02,2.094500000000000028e+00,6.170000000000000137e-03
5.220000000000000000e+02,2.093480000000000008e+00,6.150000000000000085e-03
5.230000000000000000e+02,2.092459999999999987e+00,6.130000000000000032e-03
5.240000000000000000e+02,2.091450000000000031e+00,6.119999999999999572e-03
5.250000000000000000e+02,2.090450000000000141e+00,6.100000000000000387e-03
5.260000000000000000e+02,2.089459999999999873e+00,6.080000000000000335e-03
5.270000000000000000e+02,2.088470000000000049e+00,6.060000000000000282e-03
5.280000000000000000e+02,2.087489999999999846e+00,6.040000000000000230e-03
5.290000000000000000e+02,2.086520000000000152e+00,6.029999999999999770e-03
5.300000000000000000e+02,2.085550000000000015e+00,6.009999999999999717e-03
5.310000000000000000e+02,2.084589999999999943e+00,5.989999999999999665e-03
5.320000000000000000e+02,2.083639999999999937e+00,5.969999999999999613e-03
5.330000000000000000e+02,2.082689999999999930e+00,5.960000000000000020e-03
5.340000000000000000e+02,2.081749999999999989e+00,5.939999999999999968e-03
5.350000000000000000e+02,2.080820000000000114e+00,5.919999999999999915e-03
5.360000000000000000e+02,2.079889999999999795e+00,5.899999999999999863e-03
5.370000000000000000e+02,2.078969999999999985e+00,5.890000000000000270e-03
5.380000000000000000e+02,2.078050000000000175e+00,5.870000000000000218e-03
5.390000000000000000e+02,2.077139999999999986e+00,5.859999999999999758e-03
5.400000000000000000e+02,2.076229999999999798e+00,5.839999999999999705e-03
5.410000000000000000e+02,2.075330000000000119e+00,5.819999999999999653e-03
5.420000000000000000e+02,2.074440000000000062e+00,5.810000000000000060e-03
5.430000000000000000e+02,2.073550000000000004e+00,5.790000000000000008e-03
5.440000000000000000e+02,2.072659999999999947e+00,5.769999999999999955e-03
5.450000000000000000e+02,2.071779999999999955e+00,5.760000000000000363e-03
5.460000000000000000e+02,2.070910000000000029e+00,5.740000000000000310e-03
5.470000000000000000e+02,2.070040000000000102e+00,5.729999999999999850e-03
5.480000000000000000e+02,2.069170000000000176e+00,5.709999999999999798e-03
5.490000000000000000e+02,2.068309999999999871e+00,5.700000000000000205e-03
5.500000000000000000e+02,2.067460000000000075e+00,5.680000000000000153e-03
5.510000000000000000e+02,2.066609999999999836e+00,5.669999999999999693e-03
5.520000000000000000e+02,2.065760000000000041e+00,5.649999999999999641e-03
5.530000000000000000e+02,2.064919999999999867e+00,5.640000000000000048e-03
5.540000000000000000e+02,2.064080000000000137e+00,5.619999999999999996e-03
5.550000000000000000e+02,2.063250000000000028e+00,5.610000000000000403e-03
5.560000000000000000e+02,2.062419999999999920e+00,5.590000000000000351e-03
5.570000000000000000e+02,2.061589999999999812e+00,5.579999999999999891e-03
5.580000000000000000e+02,2.060770000000000213e+00,5.559999999999999838e-03
5.590000000000000000e+02,2.059959999999999791e+00,5.550000000000000246e-03
5.600000000000000000e+02,2.059140000000000192e+00,5.530000000000000193e-03
5.610000000000000000e+02,2.058330000000000215e+00,5.519999999999999733e-03
5.620000000000000000e+02,2.057529999999999859e+00,5.510000000000000141e-03
5.630000000000000000e+02,2.056729999999999947e+00,5.490000000000000088e-03
5.640000000000000000e+02,2.055930000000000035e+00,5.479999999999999628e-03
5.650000000000000000e+02,2.055130000000000123e+00,5.459999999999999576e-03
5.660000000000000000e+02,2.054339999999999833e+00,5.449999999999999983e-03
5.670000000000000000e+02,2.053549999999999986e+00,5.429999999999999931e-03
5.680000000000000000e+02,2.052770000000000206e+00,5.420000000000000338e-03
5.690000000000000000e+02,2.051989999999999981e+00,5.409999999999999878e-03
5.700000000000000000e+02,2.051210000000000200e+00,5.389999999999999826e-03
5.710000000000000000e+02,2.050440000000000040e+00,5.380000000000000233e-03
5.720000000000000000e+02,2.049669999999999881e+00,5.369999999999999774e-03
5.730000000000000000e+02,2.048900000000000166e+00,5.360000000000000181e-03
5.740000000000000000e+02,2.048140000000000072e+00,5.340000000000000129e-03
5.750000000000000000e+02,2.047379999999999978e+00,5.329999999999999669e-03
5.760000000000000000e+02,2.046619999999999884e+00,5.320000000000000076e-03
5.770000000000000000e+02,2.045859999999999790e+00,5.300000000000000024e-03
5.780000000000000000e+02,2.045110000000000205e+00,5.290000000000000431e-03
5.790000000000000000e+02,2.044360000000000177e+00,5.279999999999999971e-03
5.800000000000000000e+02,2.043610000000000149e+00,5.270000000000000379e-03
5.810000000000000000e+02,2.042870000000000186e+00,5.250000000000000326e-03
5.820000000000000000e+02,2.042129999999999779e+00,5.239999999999999866e-03
5.830000000000000000e+02,2.041389999999999816e+00,5.230000000000000274e-03
5.840000000000000000e+02,2.040659999999999918e+00,5.219999999999999814e-03
5.850000000000000000e+02,2.039919999999999956e+00,5.210000000000000221e-03
5.860000000000000000e+02,2.039190000000000058e+00,5.190000000000000169e-03
5.870000000000000000e+02,2.038460000000000161e+00,5.179999999999999709e-03
5.880000000000000000e+02,2.037739999999999885e+00,5.170000000000000116e-03
5.890000000000000000e+02,2.037020000000000053e+00,5.159999999999999656e-03
5.900000000000000000e+02,2.036300000000000221e+00,5.150000000000000064e-03
5.910000000000000000e+02,2.035579999999999945e+00,5.139999999999999604e-03
5.920000000000000000e+02,2.034860000000000113e+00,5.130000000000000011e-03
5.930000000000000000e+02,2.034149999999999903e+00,5.109999999999999959e-03
5.940000000000000000e+02,2.033440000000000136e+00,5.100000000000000366e-03
5.950000000000000000e+02,2.032729999999999926e+00,5.089999999999999906e-03
5.960000000000000000e+02,2.032020000000000159e+00,5.080000000000000314e-03
5.970000000000000000e+02,2.031320000000000014e+00,5.069999999999999854e-03
5.980000000000000000e+02,2.030619999999999870e+00,5.060000000000000261e-03
5.990000000000000000e+02,2.029910000000000103e+00,5.049999999999999802e-03
6.000000000000000000e+02,2.029220000000000024e+00,5.040000000000000209e-03
6.010000000000000000e+02,2.028519999999999879e+00,5.029999999999999749e-03
6.020000000000000000e+02,2.027829999999999799e+00,5.020000000000000157e-03
6.030000000000000000e+02,2.027130000000000098e+00,5.009999999999999697e-03
6.040000000000000000e+02,2.026440000000000019e+00,5.000000000000000104e-03
6.050000000000000000e+02,2.025760000000000005e+00,4.989999999999999644e-03
6.060000000000000000e+02,2.025069999999999926e+00,4.980000000000000052e-03
6.070000000000000000e+02,2.024389999999999912e+00,4.969999999999999592e-03
6.080000000000000000e+02,2.023699999999999832e+00,4.959999999999999999e-03
6.090000000000000000e+02,2.023019999999999818e+00,4.950000000000000407e-03
6.100000000000000000e+02,2.022349999999999870e+00,4.939999999999999947e-03
6.110000000000000000e+02,2.021669999999999856e+00,4.930000000000000354e-03
6.120000000000000000e+02,2.020989999999999842e+00,4.919999999999999894e-03
6.130000000000000000e+02,2.020319999999999894e+00,4.910000000000000302e-03
6.140000000000000000e+02,2.019649999999999945e+00,4.899999999999999842e-03
6.150000000000000000e+02,2.018979999999999997e+00,4.899999999999999842e-03
6.160000000000000000e+02,2.018310000000000048e+00,4.890000000000000249e-03
6.170000000000000000e+02,2.017640000000000100e+00,4.879999999999999789e-03
6.180000000000000000e+02,2.016980000000000217e+00,4.870000000000000197e-03
6.190000000000000000e+02,2.016309999999999825e+00,4.859999999999999737e-03
6.200000000000000000e+02,2.015649999999999942e+00,4.850000000000000144e-03
6.210000000000000000e+02,2.014990000000000059e+00,4.850000000000000144e-03
6.220000000000000000e+02,2.014330000000000176e+00,4.839999999999999684e-03
6.230000000000000000e+02,2.013669999999999849e+00,4.830000000000000092e-03
6.240000000000000000e+02,2.013009999999999966e+00,4.819999999999999632e-03
6.250000000000000000e+02,2.012360000000000149e+00,4.810000000000000039e-03
6.260000000000000000e+02,2.011709999999999887e+00,4.810000000000000039e-03
6.270000000000000000e+02,2.011050000000000004e+00,4.799999999999999580e-03
6.280000000000000000e+02,2.010400000000000187e+00,4.789999999999999987e-03
6.290000000000000000e+02,2.009749999999999925e+00,4.789999999999999987e-03
6.300000000000000000e+02,2.009100000000000108e+00,4.780000000000000394e-03
6.310000000000000000e+02,2.008459999999999912e+00,4.769999999999999934e-03
6.320000000000000000e+02,2.007810000000000095e+00,4.769999999999999934e-03
6.330000000000000000e+02,2.007169999999999899e+00,4.760000000000000342e-03
6.340000000000000000e+02,2.006520000000000081e+00,4.749999999999999882e-03
6.350000000000000000e+02,2.005879999999999885e+00,4.749999999999999882e-03
6.360000000000000000e+02,2.005240000000000133e+00,4.740000000000000289e-03
6.370000000000000000e+02,2.004599999999999937e+00,4.740000000000000289e-03
6.380000000000000000e+02,2.003960000000000186e+00,4.729999999999999830e-03
6.390000000000000000e+02,2.003319999999999990e+00,4.729999999999999830e-03
6.400000000000000000e+02,2.002689999999999859e+00,4.720000000000000237e-03
6.410000000000000000e+02,2.002050000000000107e+00,4.720000000000000237e-03
6.420000000000000000e+02,2.001419999999999977e+00,4.709999999999999777e-03
6.430000000000000000e+02,2.000789999999999846e+00,4.709999999999999777e-03
6.440000000000000000e+02,2.000150000000000095e+00,4.700000000000000185e-03
6.450000000000000000e+02,1.999519999999999964e+00,4.700000000000000185e-03
6.460000000000000000e+02,1.998890000000000056e+00,4.689999999999999725e-03
6.470000000000000000e+02,1.998259999999999925e+00,4.689999999999999725e-03
6.480000000000000000e+02,1.997640000000000082e+00,4.680000000000000132e-03
6.490000000000000000e+02,1.997009999999999952e+00,4.680000000000000132e-03
6.500000000000000000e+02,1.996380000000000043e+00,4.680000000000000132e-03
6.510000000000000000e+02,1.995759999999999978e+00,4.669999999999999672e-03
6.520000000000000000e+02,1.995130000000000070e+00,4.669999999999999672e-03
6.530000000000000000e+02,1.994510000000000005e+00,4.669999999999999672e-03
6.540000000000000000e+02,1.993889999999999940e+00,4.660000000000000080e-03
6.550000000000000000e+02,1.993270000000000097e+00,4.660000000000000080e-03
6.560000000000000000e+02,1.992639999999999967e+00,4.660000000000000080e-03
6.570000000000000000e+02,1.992019999999999902e+00,4.660000000000000080e-03
6.580000000000000000e+02,1.991409999999999902e+00,4.660000000000000080e-03
6.590000000000000000e+02,1.990790000000000060e+00,4.649999999999999620e-03
6.600000000000000000e+02,1.990169999999999995e+00,4.649999999999999620e-03
6.610000000000000000e+02,1.989549999999999930e+00,4.649999999999999620e-03
6.620000000000000000e+02,1.988939999999999930e+00,4.649999999999999620e-03
6.630000000000000000e+02,1.988320000000000087e+00,4.649999999999999620e-03
6.640000000000000000e+02,1.987710000000000088e+00,4.649999999999999620e-03
6.650000000000000000e+02,1.987090000000000023e+00,4.649999999999999620e-03
6.660000000000000000e+02,1.986480000000000024e+00,4.649999999999999620e-03
6.670000000000000000e+02,1.985870000000000024e+00,4.649999999999999620e-03
6.680000000000000000e+02,1.985260000000000025e+00,4.649999999999999620e-03
6.690000000000000000e+02,1.984650000000000025e+00,4.649999999999999620e-03
6.700000000000000000e+02,1.984040000000000026e+00,4.649999999999999620e-03
6.710000000000000000e+02,1.983430000000000026e+00,4.649999999999999620e-03
6.720000000000000000e+02,1.982820000000000027e+00,4.649999999999999620e-03
6.730000000000000000e+02,1.982210000000000027e+00,4.649999999999999620e-03
6.740000000000000000e+02,1.981600000000000028e+00,4.649999999999999620e-03
6.750000000000000000e+02,1.981000000000000094e+00,4.649999999999999620e-03
6.760000000000000000e+02,1.980390000000000095e+00,4.649999999999999620e-03
6.770000000000000000e+02,1.979780000000000095e+00,4.660000000000000080e-03
6.780000000000000000e+02,1.979179999999999939e+00,4.660000000000000080e-03
6.790000000000000000e+02,1.978580000000000005e+00,4.660000000000000080e-03
6.800000000000000000e+02,1.977970000000000006e+00,4.660000000000000080e-03
6.810000000000000000e+02,1.977370000000000072e+00,4.660000000000000080e-03
6.820000000000000000e+02,1.976769999999999916e+00,4.669999999999999672e-03
6.830000000000000000e+02,1.976159999999999917e+00,4.669999999999999672e-03
6.840000000000000000e+02,1.975559999999999983e+00,4.669999999999999672e-03
6.850000000000000000e+02,1.974960000000000049e+00,4.680000000000000132e-03
6.860000000000000000e+02,1.974359999999999893e+00,4.680000000000000132e-03
6.870000000000000000e+02,1.973759999999999959e+00,4.680000000000000132e-03
6.880000000000000000e+02,1.973160000000000025e+00,4.689999999999999725e-03
6.890000000000000000e+02,1.972560000000000091e+00,4.689999999999999725e-03
6.900000000000000000e+02,1.971959999999999935e+00,4.700000000000000185e-03
6.910000000000000000e+02,1.971370000000000067e+00,4.700000000000000185e-03
6.920000000000000000e+02,1.970769999999999911e+00,4.709999999999999777e-03
6.930000000000000000e+02,1.970169999999999977e+00,4.709999999999999777e-03
6.940000000000000000e+02,1.969580000000000108e+00,4.720000000000000237e-03
6.950000000000000000e+02,1.968979999999999952e+00,4.729999999999999830e-03
6.960000000000000000e+02,1.968380000000000019e+00,4.729999999999999830e-03
6.970000000000000000e+02,1.967789999999999928e+00,4.740000000000000289e-03
6.980000000000000000e+02,1.967189999999999994e+00,4.749999999999999882e-03
6.990000000000000000e+02,1.966599999999999904e+00,4.749999999999999882e-03
7.000000000000000000e+02,1.966010000000000035e+00,4.760000000000000342e-03
7.010000000000000000e+02,1.965410000000000101e+00,4.769999999999999934e-03
7.020000000000000000e+02,1.964820000000000011e+00,4.780000000000000394e-03
7.030000000000000000e+02,1.964229999999999920e+00,4.780000000000000394e-03
7.040000000000000000e+02,1.963629999999999987e+00,4.789999999999999987e-03
7.050000000000000000e+02,1.963039999999999896e+00,4.799999999999999580e-03
7.060000000000000000e+02,1.962450000000000028e+00,4.810000000000000039e-03
7.070000000000000000e+02,1.961859999999999937e+00,4.819999999999999632e-03
7.080000000000000000e+02,1.961270000000000069e+00,4.830000000000000092e-03
7.090000000000000000e+02,1.960679999999999978e+00,4.839999999999999684e-03
7.100000000000000000e+02,1.960090000000000110e+00,4.850000000000000144e-03
7.110000000000000000e+02,1.959500000000000020e+00,4.859999999999999737e-03
7.120000000000000000e+02,1.958909999999999929e+00,4.870000000000000197e-03
7.130000000000000000e+02,1.958320000000000061e+00,4.879999999999999789e-03
7.140000000000000000e+02,1.957729999999999970e+00,4.890000000000000249e-03
7.150000000000000000e+02,1.957140000000000102e+00,4.899999999999999842e-03
7.160000000000000000e+02,1.956550000000000011e+00,4.910000000000000302e-03
7.170000000000000000e+02,1.955959999999999921e+00,4.919999999999999894e-03
7.180000000000000000e+02,1.955379999999999896e+00,4.930000000000000354e-03
7.190000000000000000e+02,1.954790000000000028e+00,4.950000000000000407e-03
7.200000000000000000e+02,1.954199999999999937e+00,4.959999999999999999e-03
7.210000000000000000e+02,1.953619999999999912e+00,4.969999999999999592e-03
7.220000000000000000e+02,1.953030000000000044e+00,4.980000000000000052e-03
7.230000000000000000e+02,1.952439999999999953e+00,5.000000000000000104e-03
7.240000000000000000e+02,1.951859999999999928e+00,5.009999999999999697e-03
7.250000000000000000e+02,1.951270000000000060e+00,5.020000000000000157e-03
7.260000000000000000e+02,1.950690000000000035e+00,5.040000000000000209e-03
7.270000000000000000e+02,1.950099999999999945e+00,5.049999999999999802e-03
7.280000000000000000e+02,1.949519999999999920e+00,5.069999999999999854e-03
7.290000000000000000e+02,1.948930000000000051e+00,5.080000000000000314e-03
7.300000000000000000e+02,1.948350000000000026e+00,5.089999999999999906e-03
7.310000000000000000e+02,1.947759999999999936e+00,5.109999999999999959e-03
7.320000000000000000e+02,1.947179999999999911e+00,5.130000000000000011e-03
7.330000000000000000e+02,1.946600000000000108e+00,5.139999999999999604e-03
7.340000000000000000e+02,1.946010000000000018e+00,5.159999999999999656e-03
7.350000000000000000e+02,1.945429999999999993e+00,5.170000000000000116e-03
7.360000000000000000e+02,1.944849999999999968e+00,5.190000000000000169e-03
7.370000000000000000e+02,1.944260000000000099e+00,5.199999999999999761e-03
7.380000000000000000e+02,1.943680000000000074e+00,5.219999999999999814e-03
7.390000000000000000e+02,1.943100000000000049e+00,5.239999999999999866e-03
7.400000000000000000e+02,1.942520000000000024e+00,5.259999999999999919e-03
7.410000000000000000e+02,1.941929999999999934e+00,5.270000000000000379e-03
7.420000000000000000e+02,1.941349999999999909e+00,5.290000000000000431e-03
7.430000000000000000e+02,1.940770000000000106e+00,5.309999999999999616e-03
7.440000000000000000e+02,1.940190000000000081e+00,5.329999999999999669e-03
7.450000000000000000e+02,1.939610000000000056e+00,5.340000000000000129e-03
7.460000000000000000e+02,1.939030000000000031e+00,5.360000000000000181e-03
7.470000000000000000e+02,1.938450000000000006e+00,5.380000000000000233e-03
7.480000000000000000e+02,1.937859999999999916e+00,5.400000000000000286e-03
7.490000000000000000e+02,1.937279999999999891e+00,5.420000000000000338e-03
7.500000000000000000e+02,1.936700000000000088e+00,5.440000000000000391e-03
7.510000000000000000e+02,1.936120000000000063e+00,5.459999999999999576e-03
7.520000000000000000e+02,1.935540000000000038e+00,5.479999999999999628e-03
7.530000000000000000e+02,1.934960000000000013e+00,5.499999999999999681e-03
7.540000000000000000e+02,1.934379999999999988e+00,5.519999999999999733e-03
7.550000000000000000e+02,1.933810000000000029e+00,5.539999999999999786e-03
7.560000000000000000e+02,1.933230000000000004e+00,5.559999999999999838e-03
7.570000000000000000e+02,1.932649999999999979e+00,5.579999999999999891e-03
7.580000000000000000e+02,1.932069999999999954e+00,5.599999999999999943e-03
7.590000000000000000e+02,1.931489999999999929e+00,5.619999999999999996e-03
7.600000000000000000e+02,1.930909999999999904e+00,5.640000000000000048e-03
7.610000000000000000e+02,1.930330000000000101e+00,5.669999999999999693e-03
7.620000000000000000e+02,1.929750000000000076e+00,5.689999999999999745e-03
7.630000000000000000e+02,1.929170000000000051e+00,5.709999999999999798e-03
7.640000000000000000e+02,1.928590000000000027e+00,5.729999999999999850e-03
7.650000000000000000e+02,1.928020000000000067e+00,5.749999999999999903e-03
7.660000000000000000e+02,1.927440000000000042e+00,5.780000000000000415e-03
7.670000000000000000e+02,1.926860000000000017e+00,5.799999999999999600e-03
7.680000000000000000e+02,1.926279999999999992e+00,5.819999999999999653e-03
7.690000000000000000e+02,1.925699999999999967e+00,5.850000000000000165e-03
7.700000000000000000e+02,1.925119999999999942e+00,5.870000000000000218e-03
7.710000000000000000e+02,1.924549999999999983e+00,5.890000000000000270e-03
7.720000000000000000e+02,1.923969999999999958e+00,5.919999999999999915e-03
7.730000000000000000e+02,1.923389999999999933e+00,5.939999999999999968e-03
7.740000000000000000e+02,1.922809999999999908e+00,5.969999999999999613e-03
7.750000000000000000e+02,1.922230000000000105e+00,5.989999999999999665e-03
7.760000000000000000e+02,1.921659999999999924e+00,6.020000000000000177e-03
7.770000000000000000e+02,1.921079999999999899e+00,6.040000000000000230e-03
7.780000000000000000e+02,1.920500000000000096e+00,6.060000000000000282e-03
7.790000000000000000e+02,1.919920000000000071e+00,6.089999999999999927e-03
7.800000000000000000e+02,1.919349999999999890e+00,6.109999999999999980e-03
7.810000000000000000e+02,1.918770000000000087e+00,6.139999999999999625e-03
7.820000000000000000e+02,1.918190000000000062e+00,6.170000000000000137e-03
7.830000000000000000e+02,1.917620000000000102e+00,6.190000000000000190e-03
7.840000000000000000e+02,1.917040000000000077e+00,6.219999999999999835e-03
7.850000000000000000e+02,1.916460000000000052e+00,6.239999999999999887e-03
7.860000000000000000e+02,1.915880000000000027e+00,6.270000000000000399e-03
7.870000000000000000e+02,1.915310000000000068e+00,6.289999999999999584e-03
7.880000000000000000e+02,1.914730000000000043e+00,6.320000000000000097e-03
7.890000000000000000e+02,1.914150000000000018e+00,6.349999999999999742e-03
7.900000000000000000e+02,1.913569999999999993e+00,6.369999999999999794e-03
7.910000000000000000e+02,1.913000000000000034e+00,6.400000000000000307e-03
7.920000000000000000e+02,1.912420000000000009e+00,6.429999999999999952e-03
7.930000000000000000e+02,1.911839999999999984e+00,6.450000000000000004e-03
7.940000000000000000e+02,1.911259999999999959e+00,6.479999999999999649e-03
7.950000000000000000e+02,1.910690000000000000e+00,6.510000000000000162e-03
7.960000000000000000e+02,1.910109999999999975e+00,6.530000000000000214e-03
7.970000000000000000e+02,1.909529999999999950e+00,6.559999999999999859e-03
7.980000000000000000e+02,1.908959999999999990e+00,6.590000000000000371e-03
7.990000000000000000e+02,1.908379999999999965e+00,6.620000000000000016e-03
8.000000000000000000e+02,1.907799999999999940e+00,6.640000000000000069e-03
8.010000000000000000e+02,1.907219999999999915e+00,6.669999999999999714e-03
8.020000000000000000e+02,1.906639999999999890e+00,6.700000000000000226e-03
8.030000000000000000e+02,1.906069999999999931e+00,6.729999999999999871e-03
8.040000000000000000e+02,1.905489999999999906e+00,6.760000000000000384e-03
8.050000000000000000e+02,1.904910000000000103e+00,6.779999999999999569e-03
8.060000000000000000e+02,1.904330000000000078e+00,6.810000000000000081e-03
8.070000000000000000e+02,1.903759999999999897e+00,6.839999999999999726e-03
8.080000000000000000e+02,1.903180000000000094e+00,6.870000000000000238e-03
8.090000000000000000e+02,1.902600000000000069e+00,6.899999999999999883e-03
8.100000000000000000e+02,1.902020000000000044e+00,6.919999999999999936e-03
8.110000000000000000e+02,1.901440000000000019e+00,6.949999999999999581e-03
8.120000000000000000e+02,1.900859999999999994e+00,6.980000000000000093e-03
8.130000000000000000e+02,1.900279999999999969e+00,7.009999999999999738e-03
8.140000000000000000e+02,1.899710000000000010e+00,7.040000000000000251e-03
8.150000000000000000e+02,1.899129999999999985e+00,7.069999999999999896e-03
8.160000000000000000e+02,1.898549999999999960e+00,7.100000000000000408e-03
8.170000000000000000e+02,1.897969999999999935e+00,7.130000000000000053e-03
8.180000000000000000e+02,1.897389999999999910e+00,7.159999999999999698e-03
8.190000000000000000e+02,1.896810000000000107e+00,7.190000000000000210e-03
8.200000000000000000e+02,1.896230000000000082e+00,7.210000000000000263e-03
8.210000000000000000e+02,1.895650000000000057e+00,7.239999999999999908e-03
8.220000000000000000e+02,1.895070000000000032e+00,7.270000000000000420e-03
8.230000000000000000e+02,1.894490000000000007e+00,7.300000000000000065e-03
8.240000000000000000e+02,1.893909999999999982e+00,7.329999999999999710e-03
8.250000000000000000e+02,1.893329999999999957e+00,7.360000000000000223e-03
8.260000000000000000e+02,1.892749999999999932e+00,7.389999999999999868e-03
8.270000000000000000e+02,1.892169999999999908e+00,7.420000000000000380e-03
8.280000000000000000e+02,1.891590000000000105e+00,7.450000000000000025e-03
8.290000000000000000e+02,1.891010000000000080e+00,7.479999999999999670e-03
8.300000000000000000e+02,1.890430000000000055e+00,7.510000000000000182e-03
