Repository: jjoono/OLED-

# Ag seed layer screening — DFT + optics

6~15 nm 열증착 Ag를 island 없이 균일하게 올릴 seed layer를 DFT로 사전 선별하고,
그 전극의 광학(투과/반사/흡수)을 정량화하는 프로젝트.

인수인계 문서는 **`HANDOFF.md`** 를 먼저 읽을 것. 이 README는 저장소 구조만 설명한다.

## 문서

| 파일 | 내용 |
|---|---|
| `HANDOFF.md` | 프로젝트 전체 인수인계 (방법론·확정결과·다음단계) |
| `REPORT.md` | 1차 스크리닝 정식 보고서 (p-bPPhenB / HATCN / MoOx / LiF / TPBi) |
| `REPORT2_beyond_hatcn.md` | 2차: "HATCN을 넘는 seed가 있는가" 전수 스크리닝 결론 |
| `LIT_NOTES_beyond_hatcn.md` | 문헌 신규성 판정 노트 (Park & Suh 2018 선행 반영한 정정 포함) |
| `PRIOR_STACKS_HATCN_Ag.md` | HATCN–Ag 계면 선행 스택 목록 + 리뷰어 방어 논리 |

File: dft_seedlayer_screen/notes/lit_survey/REVIEW.md
# 문헌 조사 결과 검토와 우리 작업에 미치는 영향 (2026-11-12)

조사 결과: `LIT_SURVEY_SUMMARY.md`, `LIT_SURVEY_TABLE.csv`(353편), `LIT_SURVEY_UNVERIFIED.md`.
[숫자]는 표의 id다.

## 0. 품질 확인

- 표 353편은 모두 DOI, arXiv 번호, 특허번호로 식별된다. 근거 수준(본문·초록·2차)도 행마다 표시돼 있다.
- 핵심 문헌 6편의 DOI를 Crossref에 다시 조회했다. 모두 실제 문헌이고 저널과 연도가 맞다.
  - [84] Park & Suh
  - [159] Chakraborty
  - [73] Lapkin, PRL 2026
  - [88] Ohisa
  - [106] Zhu
  - [162] Liu
- [162] Liu, Angew. 2022는 범위를 좁혀 읽어야 한다.
  - 초록은 Ag(111) 위 HAT의 표면 중합(Na와 Ag 어댑톰이 함께 촉매)을 다룬다.
  - 조사에서 인용한 "HAT 피라진 N은 중성 Ag 어댑톰과 배위하지 않는다"는 본문 내용이다.
  - 이것은 UHV 단결정 표면에서 어댑톰이 Ag 표면과 경쟁하는 상황이다. 막 위에 기상 Ag가 붙는 상황과 같다고 볼 수 없다.
  - 따라서 우리 HAT 계열 앵커(Ag가 aza-N에 붙음)를 반박하는 근거로 쓰기에는 약하다. 다만 리뷰어 질문에는 대비해야 한다.

## 1. 수정해야 할 주장

| 우리 주장 | 문헌 | 수정 |
|---|---|---|
| H2: "MoOx는 Δq > 0이라 나쁜 seed" | Ag는 HATCN [159], F4TCNQ [176], BPhen [111] 위에서도 δ+다. Mo6+를 늘린 MoO3는 퍼콜레이션이 10 → 6.5–7.5 nm로 줄었다 [40, 21]. Ag2O seed 위 5 nm에서 연속 [18]. δ+일수록 부착이 크다 [177] | 우리 지표는 원래 부호가 아니라 Δq(Ag1→Ag2), 즉 Ag가 늘 때의 기울기다(HATCN −0.20, MoOx +0.46). 조사 요청서 0절의 표현이 부정확했다. 그래도 기울기를 지지하는 직접 자료는 없고, 반대 방향 간접 자료가 많다. 논문에서는 "합체 동역학에 관한 가설"로 낮춰 쓰고, 실험(Ag 단계 증착 XPS + Auger parameter)으로 검증해야 한다 |
| H3: "Park & Suh의 공극은 HATCN 결정화 때문" | Park & Suh는 HATCN 형태를 재지 않았고, 공극을 Ag 섬 성장으로 해석했다 [84]. 그들의 Ag 속도는 0.2 Å/s로 느리다. 0.5 Å/s 이하만으로도 누설과 거칠기가 늘어난다 [35, 44]. HAT-CN 15 nm 위 Ag 10 nm도 10.1 Ω/□로 연속이다 [30] | 가장 단순한 대안 설명은 증착 속도와 진공이다. 결정화는 두 번째 후보로 내린다. 실험에서는 Ag 1, 2, 5 Å/s × HATCN 두께 행렬로 두 가설을 분리한다 |
| H1: "E_b 문턱 0.5 eV" | 범함수에 따라 0–0.7 eV가 바뀐다 [307]. D3는 Ag–벤젠을 CCSD(T)의 1.7배로 잡는다 [308] | 절대 문턱이 아니라 같은 계산 수준 안의 순위로 쓴다. 분산 비중이 큰 ETL류(PO-T2T는 E_b 0.48 중 분산 0.42)는 과대평가됐을 수 있다. 3단계에서 쓴 TPBi 등의 포획 확률도 이 불확실성 안에 있다 |
| HATCN E_b 값 | 조사에서 우리 문서 사이의 불일치를 지적했다. 1.63 eV(요청서)와 1.03 eV(REPORT, HANDOFF)가 섞여 있다 | 1.03은 초기 단일 사이트 값(PBE-D3BJ, 니트릴 N, CP 보정)이다. 1.631은 다중 사이트 PBE0 값(aza-N)이다. 논문에는 1.631과 계산 모델을 함께 적고, 1.03은 "단일 사이트 하한"으로 구분한다 |
| H5: "축합 고리가 Ag 결합을 키운다" | 실험 근거가 없다. D3가 π를 과대평가하므로 분산 효과일 수 있다 [308] | 우리 앵커에서 E_b 차이는 거의 전부 전자 항에서 나왔다. 분산 항은 0.171–0.181로 거의 같다. 따라서 분산 과대평가로는 설명되지 않는다. 이 반론은 우리 데이터로 답할 수 있다. 다만 CCSD(T) 벤치마크는 문헌에도 우리에게도 없다 |

## 2. 신규성 재평가

| 항목 | 판정 | 대응 |
|---|---|---|
| DFT 결합 에너지로 seed를 고르는 것 | **선행 있음.** Konica 특허 ΔEef(우선권 2012)와 [n/M] [41, 49], 업계의 결합 에너지 계산 [11] | AI/스크리닝 논문의 신규성은 세 가지로 좁힌다. (1) 계열별 PBE0 앵커 보정. 금속–유기 결합에는 선례가 없다. (2) 실측 퍼콜레이션과의 정량 회귀. Konica Table 2가 거의 유일한 비교 데이터다. (3) 결합 에너지와 투명성(중성·음이온)을 함께 본 대규모 스크리닝 |
| Δq(n)을 연속막 판별 기준으로 쓰는 것 | 보고 없음(신규) | 다만 선행 원리 [208, 195]는 부호가 반대다. 실험 검증 없이는 메인 주장으로 쓰기 위험하다 |
| HATCN 두께 창과 Ag 연속성 | 보고 없음. 형태 연구만 일부 있다 [73, 91, 76] | **연구실의 HATCN 두께 × Ag 두께 데이터가 그대로 신규다.** 논문 1의 실험 중심축으로 삼는다 |
| HATCN 이중층 seed (n측 상부 음극) | 보고 없음. 혼합 seed는 Konica 특허가 있다(하부 양극) [30] | 이중층 + 전자 경로 검증이 남는 신규성이다. 특허 청구 범위(FTO)는 별도로 확인해야 한다 |

## 3. 소자 설계에 바로 반영할 것

1. **Cs 이동 위험** [106]: Bphen:Cs2CO3/HAT-CN에서 Cs⁺가 이동해 T90이 0.85 h다. Yb 2 nm를 넣으면 308 h가 된다.
   - 현재 계획 스택(Bphen:Cs2CO3 / HATCN 3–5 / Ag 8)과 같은 계열이다.
   - 비교군에 Yb 2 nm 삽입 시료를 넣는다.
   - 우리 계산에서 환원된 HATCN도 Ag를 잡는다(1.77 eV)는 결과와 함께 다룬다.
2. **n측 neat HATCN은 4 nm 이상** [115]: 계면 쌍극자가 4 nm에서 포화한다. 이중층이면 "neat HATCN ≥ 4 nm + 혼합층 1–2 nm"가 된다. 3 nm 단독안은 쌍극자가 덜 형성될 위험이 있다.
3. **Ag 증착 속도는 1–2 Å/s 이상**으로 한다. Park & Suh와 비교하려면 0.2 Å/s 대조군도 둔다.
4. **즉시 캡핑**: 캡핑하지 않은 Ag 6 nm는 480 h 뒤 20 kΩ/□가 됐다 [242].
5. **면저항 상한**: 15 Ω/□만 돼도 자가발열로 S자 J–V가 생겼다 [236].

## 4. 우리 계산과 맞는 문헌 값 (논문에서 검증 근거로 쓸 것)

| 항목 | 우리 계산 | 문헌 |
|---|---|---|
| HATCN 음이온 흡수 | PBE0-TDA 720 nm, ωB97X 633 nm | 694, 740 nm [166] |
| HATCN 광학 갭 | 중성 최저 3.71 eV(PBE0), 3.83 eV(ωB97X) | 3.3 eV [131] (막, 엑시톤·고체 효과 포함) |
| HAT 축합 시 적색이동 | 축합 유도체의 최저 들뜸이 3.17–3.37 eV로 내려감 | 피라진 고리 하나마다 13–37 nm 장파장 이동, EA +0.08–0.35 eV [323] |
| 페난트롤린 seed가 아민·피리딘보다 나음 | p-bPPhenB 0.785 > TmPyPB 0.371 eV | p-bPPhenB 2.4 대 TmPyPB 13.7 Ω/□ (Ag 16 nm) [38] |

마지막 줄은 우리 순위를 실측으로 지지하는 유일한 직접 비교다. 논문 1에서 강조할 만하다.

## 5. 남은 일 (우선순위)

1. 연구실 데이터를 정리한다. HATCN 두께, Ag 두께, Rs, T, 증착 속도가 필요하다. 문헌 공백 1번을 그대로 채우는 신규 데이터다.
2. 계산 보완
   - (a) Ag_n(n = 1–4)에 대한 Δq(n)을 HATCN과 MoO3에서 비교한다. 문헌 공백 6번이다.
   - (b) 분산 비중이 큰 ETL 두세 개의 E_b를 다른 분산 보정이나 고수준 계산으로 확인한다.
3. 특허 FTO를 확인한다. Konica [30, 41, 49]와 Kodak [137]의 등록 상태와 청구 범위를 본다.

## 6. 정정: 두 소자 구조를 모두 다룬다 (2026-11-13)

조사 요청서 0절 4번과 이 검토는 "n-ETL / HATCN / Ag 상부 음극"(정구조, CGL형)만 전제했다.
하지만 연구실은 HATCN을 Ag 아래 **HIL**로도 쓴다(역구조 전면발광). 두 경우를 나눠 다시 정리한다.

| | 역구조 TEOLED (HIL) | 정구조 상부 음극 (CGL형) |
|---|---|---|
| 스택 | 음극(ITO)/ETL/EML/**HTL / HATCN / Ag(양극)** | 양극/HTL/EML/**n-ETL / HATCN / Ag(음극)** |
| HATCN 아래층 | 아민 HTL(NPB, TAPC 등) | n-도핑 ETL(Bphen:Cs₂CO₃) |
| HATCN 속 전류 | HTL HOMO → HATCN LUMO → Ag. **LUMO로 전자를 나른다** | Ag → HATCN LUMO → n-ETL. **LUMO로 전자를 나른다** |
| 직접 선례 | **있음**: Najafabadi 2013 (Kippelen, Ag/HAT-CN 상부 양극), Park & Suh 2018 [84](역구조 TEOLED), [87] | 없음 (Ag ≤10 nm 상부 음극) |
| 아래층 영향 (우리 계산) | 아민 HTL은 HATCN에 전자를 주는 쪽(CT). 환원된 HATCN도 Ag를 잡는다(1.77 eV) | Cs 쪽에서 HATCN 환원. 같은 결론 |
| 혼합 시드의 전기적 영향 | 상대 물질이 HTL(NPB 등)이면 p-도핑 HTL과 같아 **전기적으로 유리**[85]. 다만 CT 흡수(광학), 아민의 낮은 E_b(0.25 eV) | ETL류를 섞으면 LUMO 경로가 희석되어 불리 |
| 결정화 기판 | 아민 HTL 위 (Park & Suh는 NPB 100 nm 위) | Bphen 위. 결정성 최고라는 보고가 있다 [95] |
| 수명 위험 | Cs 없음 | Cs⁺ 이동 (Yb 2 nm 대책) [106] |

정리
1. 희석 우려는 두 구조 모두에 해당한다. 어느 쪽이든 HATCN 속 전류는 LUMO로 흐르기 때문이다.
   역구조에서는 아래층 HTL과 섞는 것이 자연스러운 선택이고, 전기적으로도 이미 검증된 조합이다(HAT-CN:NPB 등).
   남는 문제는 CT 흡수와 Ag 결합 약화다.
2. Najafabadi 2013과 Park & Suh는 역구조 HIL 사례로서 **직접 비교 대상**이다. 앞의 "전류 방향이 반대"라는 답변은 틀렸다.
   신규성 표(2절)에서 "HATCN/Ag 상부 전극"은 역구조에 선행이 있다. 남는 신규성은 두 가지다.
   (a) Ag ≤10 nm에서 HATCN 두께 창을 정량화한 것
   (b) 정구조 상부 음극에 쓴 것
3. 조사 공백: Kippelen 그룹 문헌 세 건(Najafabadi 2013, Knauer 2013, Najafabadi 학위논문 4.3절)은 본문을 보지 못했다.
   PDF를 받으면 Ag 두께, 면저항, 투과율, HATCN 두께, 증착 속도를 표에 추가한다.

File: dft_seedlayer_screen/notes/lit_survey/SEED_ANALYSIS_PRIOR_ART.md
# "seed 조건을 분석한 논문" 선행 연구 정리와 조사 범위 점검 (2026-11-21)

질문: Ag·Au seed layer의 조건을 우리처럼 분석한 논문이 이미 정리돼 있는가, 1차 조사에서 빠짐없이 조사됐는가, 추가 조사가 필요한가.

근거: 1차 조사 `LIT_SURVEY_TABLE.csv`(353편), `LIT_SURVEY_UNVERIFIED.md`(제외 261편, 미확인 54건), 1차 지시서 `notes/LIT_SURVEY_PROMPT.md`. [숫자]는 표의 id다.

## 0. "우리처럼 분석한 논문"의 정의

우리 분석의 요소는 네 가지다.
1. 여러 seed 후보를 비교한다.
2. 계면 지표(금속–분자 결합에너지, 전하 이동, 확산 장벽 등)를 정량화한다.
3. 그 지표를 성장 결과(핵 밀도, 퍼콜레이션 두께, Rs, 응축계수)와 연결한다.
4. 계산으로 후보를 고르거나 순위를 매긴다.

이 중 몇 개를 갖췄는지로 등급을 나눴다.

| 등급 | 조건 |
|---|---|
| L1 | 계산 지표 + 실측 성장 결과. 가장 가까운 선행 |
| L2 | 실험만, 여러 seed를 비교하고 지표(결합·표면에너지·작용기)로 해석 |
| L3 | 계산만. 금속–기판 결합·접착을 스크리닝하거나 지표화 |
| L4 | 성장 동역학 이론과 kMC(지표 → 퍼콜레이션 연결의 근거) |

## 1. 1차 조사에 이미 있는 것 (Ag 중심, 약 50편)

### L1: 계산 지표 + 실측 (가장 가까운 선행)

| id | 문헌 | 무엇을 했나 | 우리와 다른 점 |
|---|---|---|---|
| [41] | Konica Minolta 특허 (2018 등록, 우선권 2012) | N-헤테로고리–Ag 상호작용 에너지 ΔEef(DFT)로 하부층을 고르고, 10개 화합물의 Ag Rs와 비교 | 개념 선행. 단일 사이트, 계열 보정 없음, 순위가 비단조 |
| [49] | Konica Minolta 특허 (2016) | 계산 없이 구조지표 [n/M](유효 비공유 N 수/분자량)로 seed 선별 | 구조지표. 결합 세기 자체는 아님 |
| [26] | Jeong et al., Sci. Adv. 2021 | Cu, Al, Ge 금속 seed. seed 기준으로 Ag 결합 세기와 Ag 확산 장벽을 제시 | 금속 seed, 후보 3개 |
| [11] | Le et al., Org. Electron. 2024 | Yb 대 MgF2 EIL. EIL–음극 결합에너지 계산값과 섬 형성·열확산 비교 | 2개 비교, 열안정성 중심 |
| [7] | Ok et al., SID 2025 | Al buffer. Ag 결합에너지로 Ag:Mg 음극 dewetting 억제 설명 | 2개 비교 |
| [17] | Xue et al., Mater. Today Phys. 2023 | 부착에너지 Ag–Al > Ag 응집에너지 > Ag–Liq로 성장 모드 설명 | 2개 비교 |
| [2] | Duan et al., Small 2026 | PDINN–Ag 결합/흡착에너지(DFT)로 핵생성 설명 | 단일 분자. 우리와 같은 해에 같은 논리 |

### L2: 실험으로 여러 seed 비교 + 지표 해석

- 표면에너지보다 화학 결합이 결정한다
  - [47] Yang 2017: UV-Si(접촉각 0°) 12.6 nm 대 PEI 4.5 nm
  - [28] Bae 2020: PEI 아민을 지우면 표면에너지는 올라가도 Ag가 비전도
  - [34] Varagnolo 2020: 응축 여부는 금속–분자 상호작용이 결정
  - [71] Thran 1999: 고분자 종류에 따라 Ag 응축계수가 1 → 0.002
  - [72] Schmidt 1996: 결합이 약한 금속일수록 포화 핵 밀도가 낮다
- 표면에너지·작용기를 지표로 쓴 시리즈
  - [22] Kim 2022: 유기 patterning층 표면에너지 18 대 40–50 mJ/m²
  - [46] Jeong 2017: 고분자 핵생성 유도층의 작용기 밀도 = 핵 자리 밀도
  - [65] Schubert 2013: 1 nm 금속 seed 표면에너지 Ca < Al < Au 순으로 젖음 개선
  - [55] Kim 2015: 무기 유전체 중 표면에너지 최고인 ZnS에서 Ag 7 nm 연속
  - [21, 40] Kao 2018, 2022: MoO3 산화 상태 → 표면에너지 → 퍼콜레이션
  - [43] Lee 2018: O2 플라스마 유리
- 분자 seed 비교
  - [38] Kim 2019: p-bPPhenB 대 TmPyPB (우리 순위를 지지하는 유일한 직접 비교)
  - [20] Jeon 2022: 4-aminopyridine 단분자층, 핵 밀도 3배
- 반례와 한계
  - [3] Yun 2026: 부착과 2D 층 형성은 따로 간다
  - [70] Anders 2006: seed 양에 최적점

### L3: 계산만 (금속–기판 결합 스크리닝·지표화)

- 유기 분자
  - [271] Mercuri 2020: 유기반도체 주위 금속 원자 결합 지도(DFT/PM6) + 응집 시뮬레이션. **방법론상 가장 가깝다**
  - [313] Bhatt 2009: BCP–Ca/Au 클러스터 DFT
- 다른 기판의 고처리량 스크리닝
  - [251] Méndez 2025: 귀금속 캡 아래 젖음·접착층을 DFT 계면에너지로 원소 스크리닝
  - [247] Damiani 2026: 금속/탄소 접착 고처리량 DFT, 표면에너지·전하재분포 지표
  - [284] O'Connor 2018: 단일 금속 원자–산화물 결합을 쉬운 지표로 예측
  - [255] Poli 2024, [287] Wang 2018: 접착 DB, ZnO 도펀트별 Ag 접착
- 전하 지표
  - [177] Cornil 2017: Ag/산화물 qAg와 부착일
  - [171] Otero 2019: 결합 세기와 전하 이동량 순서가 다르다

### L4: 성장 동역학과 kMC

[319] Venables 1973, [279] Sarakinos 2019, [37] Jamnig 2019, [59] Lü 2014, [269] Gervilla 2020, [283] Lloyd 2018, [299] Elofsson 2014, [56] Schwartzkopf 2015

### 계산 정확도 근거 (분석 자체는 아니지만 방법 비판에 필요)

[308] Granatier 2011 (Ag–벤젠 CCSD(T)), [307] Amft 2011, [303] Granatier 2012, [292] Maurer 2016, [261] Sun & Gieseking 2022

## 2. 1차 조사가 빠뜨린 것

### 공백 1: Au seed는 조사 범위 밖이었다 (가장 큰 공백)

- 1차 지시서는 Ag만 대상으로 했다. Au는 "HATCN 위 금속"과 비교용으로만 들어갔다.
- 표의 Au 관련 행 대부분은 Au를 **Ag의 seed**로 쓴 경우([39], [65], [66], [5])이거나 산화막 위 Au 클러스터 물리([195], [208])다.
- "Au를 얇게 연속시키는 seed"를 다룬 문헌은 **Au라는 이유로 제외됐다.**
  - 예: 제외 목록 A-35, *Ultrathin Transparent Au Electrodes for OPV Fabricated Using a Mixed Mono-Molecular Nucleation Layer*, Adv. Funct. Mater. 2011 (10.1002/adfm.201002021). MPTMS/APTMS 혼합 단분자층 위 Au. 사유는 "Au(Ag 아님)"
- 초박막 Au의 젖음·접착층 연구(Ti, Cr, Cu, Ge, 티올·아민 SAM, 산화물 seed)를 다룬 대표 저자명(Kossoy, Maniyara 등)이 표에도 제외 목록에도 없다.

### 공백 2: 핵생성 억제층(NIC)과 선택 증착

- 같은 논리를 반대로 쓴 분야다. 분자 구조로 금속(Mg, Ag, Yb) 응축을 **막는** 층을 설계한다.
- 표에는 3편뿐이다: [15] OTI 특허, [22] Kim 2022, [34] Varagnolo 2020.
- 분자 지표(표면에너지, Tg, 불소 함량, 결합에너지)와 응축계수를 연결한 연구가 이 분야에 많을 가능성이 높다. 신규성 판단에 직접 걸린다.

### 공백 3: 찾았지만 본문을 못 본 분석형 문헌

| 목록 | 문헌 | 상태 |
|---|---|---|
| 미확인 A-1 | Hosseini, 박사학위논문, Loyola Chicago 2026: 유기 분자 위에 화학적으로 붙인 금속 핵생성 유도층 | 본문 엠바고(2028-02). 학술지 논문이 나왔는지 확인 필요 |
| 후보 14 | *Interaction of bathocuproine with metals (Ca, Mg, Al, Ag, Au) studied by DFT*, Appl. Surf. Sci. 2010 (10.1016/j.apsusc.2009.11.044) | 표에 안 들어감. 우리 ETL E_b와 직접 비교 대상 |
| 제외 G-3 | MXene 금속친화도 고처리량 DFT+ML, Energy Storage Mater. 2023 | PDF needed |
| 제외 G-13 | Cu 배선 배리어 DFT 스크리닝 프레임워크, IITC 2018 | PDF needed, 초록 불일치 |
| 제외 G-10 | Yun 그룹, *Coalescence dynamics versus nucleation density*, Appl. Surf. Sci. 2020 | [3]에 통합. 별도 검토 권장 |
| 제외 A-38 | e-beam Ag와 여러 핵생성층 최적화, Org. Electron. 2010 | 본문 미확인 |

### 공백 4: 인용 추적

- 1차 조사는 Park & Suh의 피인용만 전수 추적했다(21편).
- L1 앵커 논문의 피인용과 참고문헌 추적은 하지 않았다.
  - 대상: Konica 특허 [41, 49], Jeong 2021 [26], Yang 2017 [47], Thran 1999 [71], Mercuri 2020 [271], Duan 2026 [2]
- "우리처럼 분석한 논문"은 이 앵커들을 인용할 가능성이 높다. 키워드 검색보다 인용 추적으로 더 많이 잡힌다.

## 3. 판정

| 질문 | 답 |
|---|---|
| 정리된 것이 있나 | 1차 조사 전체는 정리돼 있다. 그러나 **"분석형 선행 연구"만 따로 모은 목록은 없었다.** 이 문서가 처음이다 |
| 1차 조사에서 조사된 게 맞나 | **Ag는 대부분 맞다.** L1–L4가 약 50편 있고, 신규성 판단(요약 4절)도 이를 근거로 했다. **Au는 범위 밖이었고, 관련 문헌을 일부러 제외했다** |
| 추가 조사가 필요한가 | **필요하다.** (1) Au seed 전체, (2) 핵생성 억제층(NIC), (3) 앵커 논문 인용 추적, (4) 본문 미확보 분석형 문헌 확보 |

신규성 판단에 미치는 영향
- "계산 지표로 seed를 고른다"는 개념은 이미 선행이 있다(Konica [41]). 이 판정은 바뀌지 않을 것이다.
- 추가 조사가 바꿀 수 있는 것은 우리가 주장하는 남은 신규성 두 가지다.
  - 계열별 앵커 보정
  - 여러 seed의 실측 퍼콜레이션과의 정량 회귀
- 특히 Au 분야와 NIC 분야에 "여러 분자의 DFT 결합에너지 ↔ 실측 응축·퍼콜레이션 회귀"가 있으면 신규성 ②가 약해진다. 반드시 확인해야 한다.

보완 조사 지시서: `notes/LIT_SURVEY_PROMPT_SEED_ANALYSIS.md`
