Repository: jjoono/OLED-

# Ag seed layer screening — DFT + optics

6~15 nm 열증착 Ag를 island 없이 균일하게 올릴 seed layer를 DFT로 사전 선별하고,
그 전극의 광학(투과/반사/흡수)을 정량화하는 프로젝트.

인수인계 문서는 **`HANDOFF.md`** 를 먼저 읽을 것. 이 README는 저장소 구조만 설명한다.

## 문서

| 파일 | 내용 |
|---|---|
| `HANDOFF.md` | 프로젝트 전체 인수인계 (방법론·확정결과·다음단계) |
| `REPORT.md` | 1차 스크리닝 정식 보고서 (p-bPPhenB / HATCN / MoOx / LiF / TPBi) |
| `REPORT2_beyond_hatcn.md` | 2차: "HATCN을 넘는 seed가 있는가" 전수 스크리닝 결론 |
| `LIT_NOTES_beyond_hatcn.md` | 문헌 신규성 판정 노트 (Park & Suh 2018 선행 반영한 정정 포함) |
| `PRIOR_STACKS_HATCN_Ag.md` | HATCN–Ag 계면 선행 스택 목록 + 리뷰어 방어 논리 |

## 스크립트 (`scripts/`, 번호 = 작업 순서)

- `01`–`17` : 1차 DFT 스크리닝 파이프라인 (RDKit → GFN2-xTB → PBE-D3BJ/def2-SVP CP)
- `18`–`21`, `28`–`29` : TMM 광학 (Ag 투과/반사/흡수, 측정 nk, MgAg, 크랙)
- `22`–`27` : AlOx, 확산장벽
- `30`–`31` : 2차 스크리닝 (CuI/CuSCN/포스핀옥사이드/BTD/트리아진/티오펜, Cu 금속사이트)
- `32`–`33` : 금속 seed(Al/Au) 흡수 페널티, 투과도 검증 (독립 TMM 2종 교차검증)
- `34` : HATCN 30nm 거칠기·크랙 시나리오 광학
- `35` : SEM 텍스처 정량분석 (로컬 실행용)

## 결과

- `runs/*.json` — 개별 계산 결과 (스캔 전곡선 포함)
- `ALL_RESULTS.json` — 1차 통합
- `runs/xtb/*/xtbopt.xyz` — xTB 최적화 최종 구조
- `structures/*.xyz` — 최적화 구조 (48+)
- `optics/` — TMM 그래프·CSV
- `structures_viewer.html` — 인터랙티브 3D 뷰어

psi4 원시 로그(`psi4_*.out`, 총 7MB)와 xTB 스크래치는 용량 문제로 미포함.
스크립트를 재실행하면 동일하게 재생성된다.

## 환경 재구축

```bash
conda create -n qc -c conda-forge python=3.11 psi4 xtb ase rdkit scipy \
    openpyxl matplotlib simple-dftd3 dftd3-python requests pypdf
```

검증됨: psi4 1.11, xtb 6.7.1, ase 3.29.0, rdkit 2026.03.4.

## 핵심 결과 요약

Ag 결합에너지 E_b (eV, PBE-D3BJ/def2-SVP, counterpoise):

```
청정Al 2.24 > Ag-Au 2.14 > Ag-Cu 1.93 > Ag-Ag 1.86 > ZnS 1.60
  > HATCN 1.03 > F4TCNQ 0.97 > Cs2CO3 0.90 > TPBi 0.89 > p-bPPhenB 0.87
  > CuI(Cu site) 0.82 > B3PyMPM 0.63 > CuSCN(Cu) 0.57 > Bphen 0.49
  > MoOx결손 0.44 > AlOx 0.42 > s-triazine 0.29 > MoO3 0.28 = BTD 0.28
  > TCTA 0.28 > Me3PO 0.25 = LiF 0.25 = TAPC 0.25 > CuI(I) 0.22
  > Liq 0.17 = thiophene 0.17 > CuSCN(S/N) 0.14/0.10
```

- 증착 가능·투명·비산화 재료 중 **HATCN(1.03 eV)을 넘는 것은 없다**.
  더 강한 두 채널(금속-금속, 설파이드)은 각각 산화 취약(Al→AlOx 0.42)과
  선행보고(ZnS, Kim AFM 2015)로 막혀 있다.
- 금속 seed의 광학 대가: 흡수 구동인자 Im(eps)=2nk 가 Ag 0.43 / Au 2.56 / Al 12.8 (550nm).
  캡핑 포함 상대투과도(Ag 9nm 기준): HATCN 99.0% / Au 2nm 94.4% / Al 1nm 86.4%.

File: dft_seedlayer_screen/notes/EB_ED_METHOD_AUDIT.md (part 1 of 2)
# E_b는 얼마나 믿을 수 있고, E_d는 어떻게 계산해야 하는가

작성: 2026-09. 이 세션에서 발견한 오류·정정·한계를 한 곳에 모은 것.
목적: 논문에 어떤 숫자를 어떤 단서와 함께 실을지 결정하기 위함.

---

# 1. E_b — 지금 데이터의 신뢰도

## 1.1 실제 프로토콜 (scripts/05, 06)

```
방법   PBE-D3BJ / def2-SVP (Ag: def2-ECP), UKS 이중항, counterpoise 보정
기하   분자는 GFN2-xTB 최적화 구조로 고정(frozen). Ag만 움직임
탐색   결합축 1차원 강체 스캔, 최소점 근처 0.1 Å 간격 7점
       일부는 Ag 위치만 DFT로 재최적화(05) 후 측면 오프셋 스캔
```

**즉 "완전 최적화된 착물의 결합에너지"가 아닙니다.** 분자가 Ag를 만나 완화될 여지를
주지 않았으므로 **참값의 하한**입니다. 강한 결합자(HATCN, F4TCNQ)일수록 완화 이득이
클 테니, **실제 서열 격차는 표보다 더 벌어질 가능성이 높습니다.**

## 1.2 신뢰도 등급

### A등급 — 그대로 인용 가능
`HATCN(CN) 1.029` · `F4TCNQ 0.966` · `Cs2CO3 0.900` · `Bphen 0.490` ·
`Mo3O8 0.445` · `Al4O6 0.422` · `pyridine 0.342` · `triazine 0.291` ·
`BTD 0.277` · `Me3P=O 0.253` · `LiF32 0.249` · `thiophene 0.169` ·
`benzene 0.167` · 프래그먼트 10종

스캔 최소점이 격자 위에 있고(2.338, 2.541, 2.896처럼 비정수), 앵커가 확인됨.

### B등급 — 값은 쓰되 배위 모드는 미확정
`TPBi 0.889` · `p-bPPhenB 0.870`

`psi4_binding_refined_eV.json`의 `_offset` = 0.0 — 측면 오프셋 탐색에서
개선이 없었다는 뜻. 저장된 구조는 Ag가 **정확히 2.30 Å**에 있어, 이 파일만으로는
단좌/이좌를 판정할 수 없음. 이좌라는 감사 결과는 별도 전체최적화에서 나온 것.

### C등급 — 구조 자체가 비물리적, 재계산 필요
`p-bPPhenB 구조` (Ag–N **1.39 Å**) · `B3PyMPM 0.626` (Ag–H **1.85 Å**) ·
`Liq 0.167` (Ag–Li **0.91 Å**)

전부 결합거리가 아님. **초기 배치가 최적화 없이 그대로 남은 것.**
`pathgeom.sanity()`가 이제 이 구조들을 거부함(scripts/97, 102).
E_b 값 자체는 별도 스캔에서 나왔을 수 있으나 **구조와 값의 대응이 확인 안 됨.**

### 기각 — 표에 넣으면 안 됨
`Al2O3 0.910` (Al-rich Al10O10 과결합, 정량비는 0.422) ·
`MoO3 -0.718` (미정련, 정련값 +0.284) · `ZnS 1.60` (문헌 추정, 미계산) ·
`PhCN·ZnS 1.218` (ZnS–나이트릴, Ag 무관) · `HATCN face -0.207` (미정련, -0.024) ·
xTB 값 전부 (HATCN 3.08, TPBi 2.14 — DFT를 덮어쓴 전력 있음)

## 1.3 방법론적 한계 (A등급에도 해당)

| 한계 | 영향 | 서열에 영향? |
|---|---|---|
| 분자 고정(rigid) | 참값의 하한 | 거의 없음 (모두 동일 처리) |
| def2-SVP (이중제타) | CP 보정해도 ±0.1 eV 수준 | 작음 |
| PBE (GGA) | 전하이동계에서 비편재화 오차 | **강한 억셉터에서 과대평가 가능** |
| 이중항 가정 | Ag⁺/분자⁻ 전하이동 상태 미검토 | **미확인** |
| Ag 단원자 | 실제 임계핵은 Ag_n일 수 있음 | Venables 전제와는 일치 |
| 무기물은 소형 클러스터 | 표면이 아님 | **Al2O3 사례가 실증** |
| 단좌 vs 이좌 혼재 | 자리당 값이 아님 | **큼 — 반드시 분리** |

**가장 큰 위험은 GGA의 비편재화 오차입니다.** HATCN·F4TCNQ 같은 강한 억셉터에서
PBE가 전하이동을 과도하게 안정화시켜 E_b를 부풀렸을 수 있습니다.
**검증법: 상위 3~4종만 ωB97X-D 또는 M06-2X/def2-TZVP로 재계산.**
서열이 유지되면 전체 스크리닝이 방어됩니다.

## 1.4 논문에 쓸 때

- **절대값을 주장하지 말고 서열을 주장할 것.** 동일 프로토콜 내 상대비교는 견고함
- 단좌/이좌를 **같은 축에 세우지 말 것**
- E_b는 **자리당** 값이며, 핵생성을 정하는 것은 **자리밀도 × 결합**
  (scripts/111: HATCN 13.7 /nm², TPBi 2.1 /nm²)
- C등급 3종은 재계산 전까지 표에서 제외

---

# 2. E_d — 무엇을 어떻게 계산해야 하는가

## 2.1 현재 상태

| | 값 | 출처 |
|---|---|---|
| HATCN | 0.286 eV | scripts/24, DFT |
| Al4O6 (AlOx) | 0.170 eV | scripts/24, DFT |
| clean Al | 0.000 | 참조 |
| TAPC | −0.007 | 참조 (사실상 0) |

**나머지 16종은 미계산.** GFN2-xTB 스크린은 **기각** — DFT 값이 있는 두 계에서
모두 0.000 eV를 반환(0.286, 0.170 대비). scripts/101에 기록.

## 2.2 이 세션에서 잡은 프로토콜 버그 두 개

**① 경로가 분자를 관통했습니다.** 두 결합자리 사이를 직선 보간하면 중점에서 Ag가
기판 원자와 결합거리까지 접근 → 최대 **964 eV** 같은 값이 나왔습니다.
이제 매 스텝 표면 법선으로 밀어내 최근접 2.2 Å를 유지합니다(`pathgeom.place`).

**② 출발점만 높이 스캔에서 제외했습니다.** "이미 최적화된 구조"라는 논리였는데
DFT 기준으로만 최적입니다. 다른 방법에서는 출발점이 경로 최고점이 되어
**E_d가 정확히 0**으로 나옵니다. 이제 모든 점을 동일 처리합니다.

두 버그 모두 **원래 DFT 캠페인에도 있었습니다.** xTB 우회 시도가 이를 드러냈습니다.

## 2.3 현재 프로토콜의 근본적 한계

```
E_d = max(경로) − E(출발점)
경로 = 최근접 등가자리로 직선 드래그, 기판 고정, Ag 높이만 스캔
격자 = 경로점 3~5, 높이 2점  (4코어 제약으로 축소)
```

**이건 안장점 탐색이 아니라 성긴 강체 스캔입니다.** 얻는 값은 **하한** —
성긴 경로가 진짜 안장점을 놓칠 수는 있어도 없는 장벽을 만들지는 않습니다.

더 근본적으로 **고립 분자 하나 위의 확산장벽은 실제 막의 확산장벽이 아닙니다.**

- 자리가 **분자당 여러 개**인 경우(HATCN 6, F4TCNQ 4)만 분자내 hop이 물리적
- 자리가 **하나**면(pyridine, PhCN) 이동은 분자간이고, 그건 **패킹**이 정합니다
- 그래서 `site2site` / `toface` / `chelate` 세 class를 값과 함께 기록합니다.
  **class가 다른 값을 한 줄에 세우면 안 됩니다** — 단좌/이좌와 같은 문제

## 2.4 계산 수준의 사다리

| 등급 | 방법 | 비용 | 얻는 것 |
|---|---|---|---|
| **T1 (현재)** | 고립분자, 강체 드래그, 3~5점 | 시스템당 ~1 h (64코어) | class 내 **서열**. 절대값 신뢰 불가 |
| **T2** | 경로점 9~11 + 각 점에서 Ag 완전완화 | 5~10배 | 안장점 위치 개선. 여전히 고립분자 |
| **T3** | **NEB**, 분자 2~3개 클러스터로 막 표면 모사 | 30~50배 | 분자간 hop 포함. 실제 막에 근접 |
| **T4** | 주기적 슬랩 + NEB (VASP/CP2K) | 100배+ | 참값. `env/`에 cp2k 있음 |

**권장: T1으로 전 후보 서열을 잡고, 상위 3~4종만 T3로 검증.**
논문에는 T1을 "screening-level barrier, lower bound"로 명시하고
T3 결과를 상위 후보의 확증으로 씁니다.

## 2.5 실행 경로

- 스크립트 완성됨: `97_diffusion_barriers.py` (psi4), `102_ed_gaussian.py` (G16)
- 경로 생성은 `pathgeom.py`로 공유 — 두 드라이버가 갈라질 수 없음
- **4코어 컨테이너에서는 불가** (31원자 SCF 하나에 ~10분). 워크스테이션 64코어 필요
- Gaussian `SCF=(XQC)`가 psi4의 수렴 문제를 해결. pyridine에서 psi4와 **6 meV 일치** 확인
- 출력 분리(`GAUSS_OUT`) + 병합(`103_merge_Ed.py`)으로 4창 병렬 가능
- C등급 구조 3종은 자동 거부됨 → **재최적화 후 재투입 필요**

## 2.6 E_d 없이도 할 수 있는 것

E_d가 전 후보에 없어도 **자리밀도 × E_b**만으로 closure thickness 예측이 나옵니다
(scripts/111). E_d는 그 예측을 정교하게 만들 뿐 뒤집지 않습니다 —
Venables에서 E_d는 exp(χ·E_d/kT), χ=0.284이므로 **0.1 eV 차이가 3배**입니다.
따라서 **후보 간 E_d 차이가 0.1 eV를 넘으면 서열이 바뀔 수 있고,
그것이 E_d를 계산해야 하는 유일한 이유입니다.**

---

# 3. 우선순위

1. **C등급 3종 구조 재최적화** — 반나절. 안 하면 표에 못 씀
2. **E_d 전 후보 (T1)** — 워크스테이션 하룻밤
3. **상위 4종 E_b를 하이브리드 범함수로 재계산** — GGA 비편재화 오차 방어
4. **상위 3종 E_d를 T3 (NEB)로** — 논문의 메커니즘 절
5. 실험 검증: 시드 6종 closure thickness — **계산보다 이게 더 결정적**

---

# 부록: Gaussian 실행에서 확인된 것 (2026-09-10)

## 밀도적합은 쓰면 안 됨

벤젠 동일 구조, 동일 route에 `/Auto`만 추가한 대조:

| route | E (Hartree) | 사이클 | 시간 |
|---|---|---|---|
| 원본 `SCF=(XQC,MaxCycle=128)` | −378.729900502 | — | ~29 s (여유 머신) |
| `+VShift=300, MaxCycle=64` | −378.729900502 | 40 | 410 s (공유 머신) |
| `+/Auto` (밀도적합) | **−378.738217930** | 23 | 833 s |

- **VShift는 답을 바꾸지 않는다** — 원본과 소수점 9자리까지 동일. 수렴 경로만 바꾼다는 것이 실증됨
- **밀도적합은 답을 0.226 eV 바꾸고 2배 느리다.** 자동 생성 fitting set의 오차이며, 두 가지 이유 모두로 기각

psi4는 `scf_type df`를 썼으므로 두 프로그램 값의 직접 비교에는 이 차이가 잠재적 오차원이다.
다만 psi4의 DF는 최적화된 표준 auxiliary basis를 쓰고 Gaussian `/Auto`는 자동 생성이므로
동급이 아니다. **프로그램 간 비교는 HATCN 한 점으로만 하고, 나머지는 프로그램 내부 서열로 쓴다.**

## SCF 수렴 실태

Bphen (468 기저함수, Ag + 페난트롤린):

```
DIIS 129 사이클 → 수렴 실패, E = -1178.65242274
Quadratic Convergence SCF Method 전환
QC 7 사이클 → 수렴, E = -1178.68912812   (DIIS 값보다 1.0 eV 낮음)
S**2 = 0.7522 (이중항 이론값 0.75)
총 34분
```

- DIIS는 수렴 근처에도 못 갔고 ΔE 부호가 매 사이클 뒤집히는 전형적 진동
- **QC 자체는 7 사이클로 빠르다.** 비용은 앞의 129 사이클이 전부 버려지는 것
- 작은 분자(≤240 기저함수)는 DIIS가 정상 수렴 — 큰 분자에서만 발생

## 병렬 관련 (정정)

`Job cpu time ≈ Elapsed time`을 보고 단일 코어 실행을 의심했으나 **오진**.
작업관리자 CPU 100% 확인됨. G16W는 CPU 시간을 마스터 스레드 기준으로 찍는다.

**공유 머신에서는 `%NProcShared`를 실제 확보 가능한 코어 수로 낮추는 편이 빠르다.**
다른 사용자와 32코어를 다투면 스레드 전환 비용만 늘어난다.

## SCF 해의 불안정성 — 이 프로젝트의 가장 큰 방법론적 문제 (2026-09-10)

Bphen(468 기저함수)과 HATCN(444)에서 **DIIS가 수렴하지 않고 헤맵니다.**

동일 구조 Bphen을 세 번 돌린 DIIS 종점:
```
-1178.6525 (129 사이클)  /  -1178.7037 (65)  /  -1178.6325 (129)
폭 1.94 eV
```

HATCN은 사이클마다 ΔE가 **±0.36 eV**로 진동합니다. 128 사이클 후에도 진동 중.

세 경우 모두 Gaussian이 `Quadratic Convergence`로 전환한 뒤에야 수렴했고,
QC 결과는 DIIS 종점보다 **0.5~0.6 eV 낮습니다.**

### 결과적으로

1. **DIIS 계열 수렴(레벨시프트·댐핑 포함)은 이 계에서 신뢰할 수 없습니다.**
   psi4의 `ROB` 설정(level_shift 1.0 + damping 15%)도 DIIS 계열입니다.

2. **따라서 `runs/diffusion_barrier_eV.json`의 HATCN 0.286과 AlOx 0.170도
   검증 기준으로 쓸 수 없습니다.** 같은 약점을 가진 두 번째 측정일 뿐입니다.
   이 세션에서 psi4를 재실행했을 때도 −1487.24 근처에서 동일하게 진동했습니다.

3. **E_b 값들도 재검토 대상입니다.** 같은 프로토콜(psi4 + DIIS 계열)로 계산됐고,
   HATCN·F4TCNQ 같은 강한 억셉터가 정확히 이 문제가 생기는 계입니다.
   0.6 eV 규모의 해 차이는 E_b 서열을 바꿀 수 있습니다.

### 대응

- 확산장벽: `SCF=(QC,MaxCycle=64)` — DIIS 단계를 아예 건너뜀 (v4)
- 경로 전체를 `%Chk` + `Guess=Read`로 연결 — 모든 점을 같은 전자상태에 고정
- **E_b 상위 후보 재계산 시에도 QC를 써야 함.** 하이브리드 범함수 재계산
  (§1.3에서 권고한 것)을 할 때 함께 처리하면 한 번에 끝남

### 아직 모르는 것

QC가 찾는 해가 진짜 바닥상태인지는 `Stable=Opt`로 확인해야 알 수 있습니다.
변분적으로 더 낮으므로 DIIS 해보다는 낫지만, 그보다 더 낮은 해가 있을 가능성은
배제되지 않았습니다. 상위 3~4종에 대해서만이라도 안정성 검사를 권합니다.

## 수렴 기준 완화 (v5, 2026-09-10)

QC 전환으로 진동은 잡혔으나 **수렴 선언이 안 됩니다.**

HATCN_t0_z0, `SCF=(QC,MaxCycle=64)`:
```
반복 13  E = -1487.254882549   ΔE = -5.9 ueV   Grad = 5.369e-3
반복 18  E = -1487.254883215   ΔE = -2.9 ueV   Grad = 5.659e-3  ← 기울기가 상승
RMSU = 9.98e-08
```

에너지는 소수점 7자리까지 평평한데 **기울기가 오히려 올라갑니다.**
알파 HOMO-LUMO 간격이 0.008 Hartree(0.22 eV)라 궤도 공간이 거의 축퇴돼 있고,
**에너지를 바꾸지 않는 회전 방향**이 존재합니다. Gaussian은 그 기울기를 0으로
만들려 하지만 원리적으로 불가능합니다. 64 반복을 다 쓰고 실패로 기록됩니다.

### 판단 근거

- 로그의 RMSU가 이미 1e-7. Gaussian 기본값은 1e-8 요구
- 장벽 0.29 eV = 0.0107 Hartree. 1% 분해능에 필요한 것은 1e-4 Hartree
- 에너지는 1e-7 Hartree로 안정 → **세 자릿수 여유**

→ `Conver=6` (밀도 1e-6)로 완화. 이미 만족하는 수준이며 목적에 과분한 정밀도.

### 최종 설정

```
#P PBEPBE/Def2SVP EmpiricalDispersion=GD3BJ SP SCF=(QC,MaxCycle=64,Conver=6) NoSymm
%Chk=<folder>.chk   +   Guess=Read  (첫 작업 제외)
```

### 설정 변경 이력과 근거

| 버전 | 변경 | 근거 |
|---|---|---|
| v1 | `XQC,MaxCycle=128` | 초기값 |
| v2 | `+VShift=300, MaxCycle=64` | Bphen DIIS 128 사이클 낭비 |
| v3 | `+%Chk/Guess=Read` | **같은 구조가 0.51 eV 다른 해로 수렴** |
| v4 | `QC` (DIIS 제거) | DIIS 종점이 세 실행에서 1.94 eV 폭으로 산포 |
| v5 | `+Conver=6` | 축퇴로 기울기 수렴 불가, 에너지는 이미 1e-7 |

v1~v2 결과(Al4O6, benzene)는 궤도 연결이 없어 폐기.

---

## 진단 정정: 수렴 기준이 아니라 파동함수 불안정성 (v6, 2026-09-11)

v5(`SCF=(QC,MaxCycle=64,Conver=6)`)로 HATCN_t0_z0를 밤새 돌린 결과,
완화된 기준으로도 수렴하지 않았다. 로그가 원인을 직접 말해준다.

```
 Angle between quadratic step and gradient=  90.01 degrees.
 Incorrect curvature in search direction -- initial direction reversed.
```

이 두 줄이 33회 / 17회 반복된다. **정확히 90도**는 Newton 스텝이 기울기와
직교한다는 뜻이고, 이는 남은 기울기가 **음의 곡률 방향**에 놓여 있다는 것이다.
즉 궤도회전 공간의 **안장점** — 불안정한 파동함수다.

| iter | EE | Delta-E | Grad | Max rot |
|---|---|---|---|---|
| 12 | −1487.25488233 | −4.7e-5 | 5.460e-03 | 0.1704° |
| 13 | −1487.25488255 | −2.2e-7 | 5.369e-03 | 0.1682° |
| 43 | −1487.25489163 | −2.5e-9 | 5.962e-03 | 0.1846° |

에너지는 1e-9 Hartree까지 평평한데 기울기는 5.96e-03에서 **움직이지 않고**
회전각도 0.1847°에 고정된 극한주기(limit cycle)에 갇혀 있다. 어떤 스텝
길이로도 그 방향의 에너지를 낮출 수 없으므로, **수렴 기준을 아무리 완화해도
QC는 끝나지 않는다.** v5의 `Conver=6`은 잘못된 진단이었다 — QC의 종료 판정은
밀도가 아니라 기울기에 걸려 있다.

### 근본 원인

alpha HOMO–LUMO gap = 0.008 Hartree = **0.22 eV**.
PBE(GGA)의 비편재화 오차가 Ag 5s 전자를 억셉터 쪽으로 번지게 해서 전하이동
정도가 결정되지 않고, 프런티어 궤도가 준축퇴 상태가 된다. 이 준축퇴 공간의
궤도회전은 에너지를 거의 바꾸지 않으므로 안장점이 생긴다.

같은 오차가 **두 SCF 해가 0.08 eV 떨어져 있는 원인**이기도 하다.

| 경로 | E (Hartree) | 차이 |
|---|---|---|
| v4 DIIS-family QC | −1487.257852 | — |
| v5 순수 QC (안장점) | −1487.254892 | +0.0030 Ha = **0.081 eV** |

측정 대상 장벽이 0.29 eV이므로 해 선택의 모호성만으로 **28% 오차**다.
수치 문제가 아니라 물리 문제: Ag⁰/HATCN⁰ 대 부분전하이동 상태의 구분이
GGA 수준에서 서지 않는다.

### v6 처방: 범함수를 수렴 도구로 사용

```
#P PBE1PBE/Def2SVP EmpiricalDispersion=GD3BJ SP SCF=(XQC,MaxCycle=128,VShift=300) NoSymm
%Chk=<folder>.chk   +   Guess=Read  (첫 작업 제외)
```

- **PBE0 (PBE1PBE)** — 정확교환 25%가 gap을 벌려 준축퇴를 없애므로 안장점이
  사라지고, 동시에 두 해를 갈라놓던 비편재화 오차 자체가 줄어든다. 정확도
  개선이 아니라 **수렴 대책**으로 도입한다(정확도는 부수효과).
- **VShift=300** (0.3 Ha) — DIIS 단계에서 프런티어 궤도를 인위적으로 분리.
  고정점에서 레벨시프트는 virtual 고유값만 이동시키므로 **수렴한 밀도는
  진짜 SCF 해**다. 도달하는 해를 바꾸지, 그 해가 무엇인지를 바꾸지 않는다.
- **XQC** — QC를 1차 수단이 아니라 대비책으로. 여기서 QC 한 iteration은
  LinEq 미세반복을 ~60회 돈다. 정확교환 비용보다 훨씬 비싸다.

정지된 QC 43 iteration을 DIIS ~20 iteration으로 바꾸는 것이므로 hybrid임에도
**벽시계 시간은 줄어들 것으로 예상**한다.

### 소급 효과

E_b 값들은 PBE + DIIS 계열로 얻어졌다. 위 두 해의 0.08 eV 간격은
**E_b 표에도 같은 크기의 불확정성이 있다는 뜻**이다. 상위 3~4개 후보는
PBE0로 재계산해야 순위를 주장할 수 있다 (EB_SCREEN_TABLE.md의 등급 A도
이 재계산 전까지는 잠정).

### 설정 변경 이력 (갱신)

| 버전 | 변경 | 근거 |
|---|---|---|
| v1 | `XQC,MaxCycle=128` | 초기값 |
| v2 | `+VShift=300, MaxCycle=64` | Bphen DIIS 128 사이클 낭비 |
| v3 | `+%Chk/Guess=Read` | 같은 구조가 0.51 eV 다른 해로 수렴 |
| v4 | `QC` (DIIS 제거) | DIIS 종점이 세 실행에서 1.94 eV 산포 |
| v5 | `+Conver=6` | 축퇴로 기울기 수렴 불가 — **오진, 효과 없음** |
| v6 | `PBE0 + XQC,VShift=300` | 90° 안장점 = 파동함수 불안정, gap 0.22 eV |

---

## v5 완주 54개 작업 점검 (2026-09-11)

HATCN를 제외하고 7개 폴더 54개 작업이 돌아왔다. **54/54 Normal termination**이며
v6에서 진단한 90° 안장점은 HATCN 외에는 나타나지 않았다. 그러나 **에너지는
그대로 쓸 수 없다.** SCF 설정과 무관한 결함 세 가지가 따로 있다.

### 결함 1 — 각 폴더의 첫 작업이 다른 SCF 해로 수렴

`t0_z0`는 폴더에서 유일하게 `Guess=Read`가 없는 작업(Harris guess)이다.
7개 중 3개가 붕괴했다.

| 작업 | 폴더 최저값 대비 | S² |
|---|---|---|
| benzene_t0_z0 | **+3.408 eV** | 0.7567 |
| DMABN_t0_z0 | **+2.204 eV** | 0.7534 |
| Bphen_t0_z0 | +0.154 eV | 0.7551 |
| (정상 점들) | — | 0.7512–0.7519 |

체인이 그 궤도를 읽고 빠져나오느라 고생한 흔적도 남아 있다:
`DMABN_t0_z1` **39 iteration**, `benzene_t0_z1` **25 iteration** — 하류의
5~10 iteration과 대조된다. `Bphen_t0_z1`은 오히려 0.61 eV **올라갔고**
17 iteration, 이어서 `t1_z0`이 27 iteration으로 되돌아왔다.

**t0은 장벽의 기준점**이므로 이 한 점이 폴더 전체의 에너지차를 오염시킨다.

**S²가 자동 판별자로 쓸 만하다.** 이중항의 정확값은 0.75이고, 잘못된 해에
앉은 점은 예외 없이 0.7525 이상, 이웃과 일치하는 점은 0.7519 이하였다.
→ `123_read_gjf_logs.py`에 `S2_MAX = 0.7525` 자동 기각 추가.
반환된 v5 데이터에 적용했더니 정확히 그 세 점만 걸러냈다.

**수정**: 각 폴더 끝에 `<name>_t0_z0_ref.gjf`를 추가. 같은 구조를 체인이
끝난 궤도에서 다시 푼다. 싼 작업 하나로 기준점을 경로와 같은 전자 상태에
올려놓는다.

### 결함 2 — Cu4I4의 "1.5 eV 장벽"은 확산 장벽이 아니라 Pauli 반발

| 점 | Ag–I 거리 | E 상대값 |
|---|---|---|
| t0_z0 | 3.10 Å | 0.007 eV |
| t1_z0 | 2.32 Å | 1.033 eV |
| t2_z0 | 2.24 Å | **1.490 eV** |
| t3_z0 | 2.25 Å | 1.313 eV |
| t4_z0 | 2.45 Å | 0.000 eV |

경로 중간에서 Ag가 요오드 쪽으로 **0.8 Å 밀려 들어갔다**. 원인은 `place()`가
모든 원소쌍에 2.2 Å 하나만 쓴 것 — Ag–I 공유결합 거리는 2.84 Å다. 0.5 Å 위의
z1 계열이 0.29 eV밖에 안 되는 것이 결정적 증거다. 실제 화학흡착 장벽이
0.5 Å 만에 5배로 무너지지 않는다.

**수정**: 접촉거리를 공유반경(Cordero 2008) 합으로 원소쌍마다 계산.
Ag–I 2.84 Å, Ag–C 2.21 Å, Ag–Cs 3.89 Å. Cu4I4 경로가 2.24–3.10 Å에서
**2.85–3.10 Å**로 평탄해졌다. **모든 후보의 기하가 바뀌므로 v5/v6 출력과
섞을 수 없다.**

### 결함 3 — 경로 3점으로는 장벽을 볼 수 없다

t = 0, 0.5, 1에는 내부점이 없다. 보고되는 최대값은 더 높은 쪽 끝점일 뿐이다.

| 후보 | z0 경로 (eV) | 상태 |
|---|---|---|
| Cs2CO3 | 0.023, 0.000, 0.135 | 끝점에서 **아직 상승 중** |
| Bphen | 0.003, 0.093, 0.103 | 끝점에서 아직 상승 중 |

즉 하한값이지 장벽이 아니다. **수정**: `NPATH_MIN` 3 → 5 (긴 hop은 7).

또 Al4O6는 두 높이 모두 경로 전체가 단조 하강(0.230 → 0.047 eV)이었다.
원인은 결함 4(아래)로 밝혀졌다 — 경로가 거꾸로였던 것이 아니라, **애초에
hop이 없었다**.

### 그래도 살아남은 물리

t0_z0을 버리고 보면 DMABN(0.027 eV 폭), benzene(0.008 eV 폭), BTD(0.015 eV)는
**평탄하다**. 평범한 방향족 위에서 Ag 흡착원자는 사실상 자유확산한다
(<0.1 eV). 예상과 맞고, **HATCN 값이 의미를 갖는 것은 바로 이 대조 때문**이다.

### 작업량

54개가 약 3시간(02:56–06:02). v7은 246개이므로 12~15시간 + 난제 추가분.


### 결함 4 — 경로가 출발 원자를 떠나지 않았다 (Al4O6 단조 하강의 진짜 원인)

`destination()`이 목적지 원자 **위**의 위치를 계산할 때 **출발 원자의 법선**을
그대로 재사용했다. 3차원 분자에서 그 방향은 분자 **안쪽**을 향하므로, `place()`가
다시 밖으로 밀어내면 출발점 근처로 되돌아온다. v5 Al4O6의 매 점 최근접 원자:

| 점 | 최근접 | 목적지 O6까지 |
|---|---|---|
| t0 | O4 : 2.20 Å | — |
| t1 | O4 : 2.23 Å | — |
| t2 | O4 : 2.21 Å | — |
| t3 | O4 : 2.24 Å | **3.00 Å** |

**경로에 hop이 아예 없었다.** 0.230 → 0.047 eV는 장벽이 아니라 Ag가 산소 하나
주위를 미끄러져 내려간 것이다. 이 결함은 Al4O6에만 국한되지 않고 평면이 아닌
모든 후보(Cu4I4, Mo3O9, Cs2CO3, LiF32)에 같은 방식으로 작용한다.

**수정 두 가지**

1. `outward()` — 각 site마다 **자기 법선**을 계산한다. 구면(Fibonacci) 위
   1200 방향 중 모든 기판 원자로부터 (원소별 접촉거리 기준) 여유가 최대인
   방향을 고른다. 대칭 정보 없이 cage·평면 어디에나 쓸 수 있다.
2. `frames()` — 경로를 **site와 법선을 따로 보간**한다. 흡착원자의 절대위치를
   직선 보간하면 분자를 관통하는 현(chord)이 되고, 그걸 하나의 고정 법선으로
   밀어내는 것이 바로 위 붕괴를 낳았다. site를 표면 위로 걸어가게 하고 법선을
   같이 회전시키면 흡착원자가 내내 표면 위에 머문다.

v7 Al4O6: `O4:2.20 → O4:2.23 → Al0:2.72 → O6:2.53 → O6:2.20` — 진짜 hop이다.

또한 site2site 경로는 끝나면 `got == anchor`인지 검사해 **출발 원자로 되돌아온
경로를 기각**한다.

#### 부수 효과: 공짜 오차막대

site2site 경로가 이제 동등한 두 원자 사이를 **같은 높이로** 오간다.

| 후보 | 시작 | 끝 |
|---|---|---|
| HATCN | N0 : 2.30 Å | N3 : 2.30 Å |
| F4TCNQ | N0 : 2.30 | N4 : 2.30 |
| Cs2CO3 | O2 : 2.40 | O1 : 2.40 |
| Cu4I4 | I7 : 3.10 | I4 : 3.10 |
| LiF32 | F11 : 2.50 | F1 : 2.50 |
| Al4O6 | O4 : 2.20 | O6 : 2.20 |

대칭상 두 끝의 에너지는 **같아야 한다**. 따라서 `E(end) − E(start)`는 그 위에
얹힌 장벽에 대한 **공짜 오차막대**다. 이 값이 E_d에 비해 작지 않으면 두 끝이
같은 전자 상태로 수렴하지 않았다는 뜻이고, 장벽은 그 오차를 그대로 물려받는다.
`123_read_gjf_logs.py`가 E_d 옆에 함께 출력하고 불일치를 표시한다.

(참고: v5 Bphen의 endpoint gap은 −0.512 eV였다. 장벽을 말할 상태가 아니었다.)

#### 경로 길이 산정

`npath`는 이제 흡착원자 시작·끝점 사이 거리가 아니라 **site가 움직인 거리**로
정한다. cage에서는 두 값이 크게 다르다 — Al4O6는 산소 간 2.83 Å를 뛰는데
흡착원자 두 위치는 각자 자기 법선으로 들려 있어 5.7 Å 떨어져 있다. 현(chord)
기준으로 나누면 필요의 두 배로 촘촘히 샘플링해 작업량이 배가 된다.

### v7 최종

246 jobs / 22 folders. 루트는 v6 그대로(PBE0 + XQC,VShift=300).

---

## v8 — 32코어 / 768 GB 워크스테이션에 맞춘 실행 구조 (2026-09-11)

### CPU 30%는 고장이 아니었다

`%NProcShared=16`, 32 코어 + SMT = 논리 프로세서 64개. 상한이 **16/64 = 25%**이고
OS 오버헤드를 더하면 30%다. Gaussian은 받은 스레드를 거의 다 쓰고 있었고,
**기계의 3/4이 놀고 있었을 뿐이다.**

`.out`의 `Job cpu time = Elapsed time`(13분 47.0초 vs 13분 46.3초)은 근거가 못 된다.
G16W는 cpu를 **1초 단위 정수로만** 기록한다 — 파일 안 모든 cpu 값이 정수다.
스레드 수 판단에 쓸 수 없다. (이 함정에 앞서 한 번 빠졌던 적이 있다.)

스레드를 더 줘도 안 빨라진다. 475 basis function SP는 16스레드 한참 전에 스케일이
멈춘다 — Fock 조립은 병렬화되지만 대각화와 DIIS 부기는 안 된다.

### 진짜 병목은 공유 스크래치였다

v7의 `RUN_ALL.bat`은 `GAUSS_SCRDIR=%TEMP%\gauscr` 하나를 썼다. G16W 프로세스
여러 개가 공존할 수 없는 이유가 스레드 수가 아니라 **이것**이었다.

**각 후보 폴더는 이미 자기 `.chk`를 가진 독립 궤도 체인**이므로, 폴더가 병렬화의
자연스러운 단위다. 체인을 쪼갤 필요가 없다. `run_campaign.py`가 (물리코어/8)개
폴더를 동시에 돌리고 **워커마다 별도 스크래치**를 준다. 이 기계에서 4개 동시,
CPU 30% → 90%, 처리량 약 4배.

작업당 `%NProcShared=8`, `%Mem=48GB` (4 × 48 = 192 GB / 768).

### VShift는 필요한 곳에만

`Bphen_t3_z1`이 **이전 점 궤도를 읽고도 38 사이클**을 썼다. v5에서 같은 점이
5 사이클이었다. 레벨시프트는 정의상 업데이트를 damping한다 — Harris guess에는
필요하지만 이미 답 위에 앉아 있을 때는 순수 낭비다.

| | 루트 |
|---|---|
| 폴더 첫 작업 | `SCF=(XQC,MaxCycle=128,VShift=300)` |
| 체인 작업 | `SCF=(XQC,MaxCycle=128)` |

**단, 이건 한 점에서의 추론이지 양쪽을 갈라 잰 측정이 아니다.** v6에서 PBE0와
VShift가 같이 바뀌었다. 체인 작업이 여전히 수십 사이클이면 원인은 시프트가 아니다.

### v7 패키지의 실제 버그: 작업 순서

알파벳 정렬에서 `<name>_t0_z0_ref`는 `<name>_t0_z0` **바로 뒤**에 온다. v7의
`for /r %%F in (*.gjf)` 루프는 기준점 재실행을 **두 번째로** 돌렸을 것이고,
그러면 자기 자신의 궤도만 읽는다 — 벗어나려던 바로 그 guess다.

→ 폴더마다 `ORDER.txt`를 쓰고 러너가 그걸 따른다. 순서를 파일명에서 추론하지 않는다.

또 실패한 작업 뒤로 체인을 계속 가면 이후 점들이 낡은 `.chk`를 읽어 장벽이 서로
다른 전자 상태로 만들어진다. → **폴더는 첫 실패에서 멈추고**, 다른 폴더는 계속.

### in-core 적분은 가정하지 않았다

475 bf의 2전자 적분은 약 51 GB로 메모리에 들어가긴 한다. 다만 PBE0 비용은 교환
적분과 XC 사분법으로 갈리고 전자만 이득을 본다. 러너가 작업별 소요시간을 찍으므로
한 점을 `SCF=(...,InCore)`로 손수 돌려 비교하면 된다. 4배는 작업 병렬화에서
나오고, 이건 그 위 몇 %다. 동시 4작업에서 메모리 실패를 무릅쓸 값어치는 없다.

### 실행

```
RUN_ALL.bat            (또는)  python run_campaign.py
python run_campaign.py --workers 4 --g16 C:\G16W
```

중단 후 재실행하면 끝난 작업은 건너뛴다. 246 jobs / 22 folders.

### v8 실행 확인 및 런처 버그 (2026-09-11)

워크스테이션 실측: **64 logical processors, 4 workers**. SMT 켜진 32코어가 맞았고,
`%NProcShared=16`이 64개 중 25%였다는 진단이 그대로 확인됐다.

**정정**: v8 노트에 "CPU 30% → 90%"라고 썼는데 **50%가 맞다.** 4 워커 × 8스레드 =
32스레드이고 작업 관리자는 논리 64개 기준으로 센다. 물리 코어 32개를 다 쓰는
상태이며 SMT 짝만 비어 있다. `--workers 8`로 SMT까지 채울 수는 있으나 Fock 조립은
부동소수점 유닛을 공유하므로 이득은 10~25% 수준이다.

**런처 버그**: `RUN_ALL.bat`이 `where python`을 먼저 확인했는데, Windows의
`%LOCALAPPDATA%\Microsoft\WindowsApps\python.exe` 스텁이 **존재하고 `where`에
잡히며** 실행하면 "Python" 한 줄만 찍고 끝난다. 더블클릭했으면 아무 일도 일어나지
않았을 것이다. 이 기계가 정확히 그 상태였다 (실제 인터프리터는
`C:\Users\JHKIM\miniforge3\python.exe`).

수정: 알려진 conda/miniforge 경로를 **PATH보다 먼저** 확인하고, WindowsApps 경로는
건너뛰고, 후보마다 `-c "import sys"`를 실제로 실행해 코드를 돌릴 수 있는지 검증한다.
존재 여부만으로는 스텁과 진짜를 구분할 수 없다.

`run_campaign.py`의 docstring에 `C:\G16W`가 들어 있어 SyntaxWarning이 났다 (`\G`).
docstring을 raw string으로 바꿨다. 실행에는 영향 없었다.

---

## v8 중간 점검 — 92개 완료 시점 (2026-09-11)

**92/92 Normal termination.** 그리고 v7/v8에서 넣은 두 장치가 실제로 작동하는 것이
확인됐다.

### 기준점 재실행(`_t0_z0_ref`)이 실제로 한 건 잡았다

| 폴더 | ref − first |
|---|---|
| Al4O6, Cs2CO3, Cu4I4, LiF32, Me3PO, DMABN | **+0.000** (소수점 8자리까지 동일) |
| BTD | +0.000 (4e-9 Ha) |
| **F4TCNQ** | **−0.045 eV** |

7개 폴더에서는 첫 작업이 체인과 같은 해에 앉았다. **F4TCNQ만 첫 작업이 더 높은
해에 앉았고 체인이 더 낮은 해를 찾았다.** 이 장치가 존재하는 이유가 바로 그것이고,
리더는 둘 중 낮은 쪽을 기준점으로 쓴다.

### 체인 작업의 VShift 제거 — 검증됨

v8 노트에 "한 점에서의 추론이지 측정이 아니다"라고 유보를 달았었다. 이제 측정됐다.

| 폴더 | 첫 작업(VShift 있음) | 체인(VShift 없음) |
|---|---|---|
| Al4O6 | 47 cyc | 13–15 |
| Cu4I4 | 40 | 12–15 |
| DMABN | 36 | 14–19 |
| Cs2CO3 | 28 | 13–16 |
| LiF32 | 26 | 11–13 |
| Me3PO | 26 | 12–14 |
| Bphen | 129(DIIS 실패) | **18–20** |

v7에서 `Bphen_t3_z1`이 VShift를 켠 채 **38 사이클**이었다. 지금 같은 급의 체인
작업이 18–20이다. **대략 절반**으로 줄었다. 추론이 맞았다.

### 리더 스크립트의 버그 두 개 (이 데이터가 드러냄)

**버그 1 — S² 정규식이 대부분의 작업에서 아무것도 못 읽고 있었다.**
`S**2 =` 형식은 quadratic convergence 요약에만 찍힌다. DIIS로 수렴한 작업에는
없다. 92개 중 **71개에서 필터가 조용히 무동작**이었다. 모든 UKS 작업에 찍히는
`S**2 before annihilation` 을 읽도록 수정.

**버그 2 — 0.7525 임계값은 PBE에서 보정한 값이라 PBE0에 안 맞는다.**
92개 PBE0 작업의 S² 분포: 최소 0.7513 / 중앙값 0.7518 / 최대 0.8455.
0.7525로 자르면 **21개가 기각**되는데, 그중에는 이웃과 에너지가 mHartree 단위로
일치하는 정상 점들이 들어 있다(예: `Al4O6_t1_z0` S²=0.7529, 15 사이클, 정상).
하이브리드는 전반적으로 오염이 크다.

→ **절대 임계값 대신 폴더 상대값**으로 바꿨다. 폴더 중앙값 + 0.02를 넘는 점만
다른 상태로 보고 기각한다. 절대값은 폴더 전체 경고로만 남긴다(중앙값 > 0.77).

### F4TCNQ는 실제로 스핀 오염됐다 — 한 점이 아니라 폴더 전체

S² 범위 **0.7759–0.8455** (중앙값 0.805). 다른 모든 폴더는 0.7513–0.7608이다.
이건 이상 점 하나가 아니라 **Ag → F4TCNQ 전하이동이 만드는 진짜 open-shell
diradicaloid**다. 단일참조 doublet으로는 잘 기술되지 않는다.

F4TCNQ가 현재 1위(0.305 eV)인데 **그 값은 이 caveat를 달고 봐야 한다.**

### 중간 결과 (9개 폴더, Bphen 진행 중)

| 후보 | E_d (eV) | 끝−시작 (오차막대) | 비고 |
|---|---|---|---|
| F4TCNQ | 0.305 | −0.112 | S² ~ 0.805 전 구간 |
| DMABN | 0.223 | +0.097 | 최소점이 point 1 |
| Me3PO | 0.157 | +0.157 | 최소점이 point 3 |
| BTD | 0.124 | +0.124 | 최소점이 point 1 |
| Cs2CO3 | 0.108 | −0.079 | |
| LiF32 | 0.040 | −0.064 | |
| Al4O6 | 0.000 | −0.074 | 최소점이 point 3 |
| Cu4I4 | 0.000 | −0.140 | 최소점이 point 3 |

### 두 가지 경고를 심각하게 받아들여야 한다

**1. 오차막대가 신호와 맞먹는다.** site2site 경로의 두 끝은 대칭상 같아야 하는데
0.06–0.16 eV 어긋난다. Cs2CO3는 장벽 0.108에 오차 0.079 — 73%다. LiF32는 0.040에
0.064로 **오차가 더 크다**. 원인은 두 가지가 섞여 있다: SCF 해 불일치와,
`outward()`가 1200개 이산 방향 중에서 고르기 때문에 두 끝이 정확한 대칭상이
아니라는 기하 잡음. 후자는 방향을 국소 정련하면 줄일 수 있다.

**2. 절반의 후보에서 경로 최소점이 끝이 아니라 중간에 있다.**
Al4O6는 O 위(t0, t4)보다 **Al 다리 위(t3)를 선호**하고, Cu4I4도 t3(Cu 근처)가
최저다. 즉 입력 구조가 Ag를 놓은 자리가 **결합 site가 아니다**. 이건 실패가
아니라 발견이다 — 다만 장벽은 인접한 두 *극소점* 사이에서 재야 하므로, 이
후보들은 경로 정의를 다시 잡아야 한다. 리더가 이제 이 경우를 표시한다.

---

## v9 — 오차를 장벽보다 작게 만들기 (2026-09-11)

"이 값을 스크리닝 지표로 쓸 수 있게 오차를 줄여라"에 대한 답. 먼저 v8 데이터로
**오차를 원인별로 분해**했다. 결론은 SCF도 기저도 범함수도 아니었다.

### 주범: 흡착원자 높이가 이완되지 않았다

**두 높이로는 최소점을 괄호에 넣을 수 없다.** 둘 중 낮은 쪽은 언제나 스캔의
끝점이므로, 이완된 게 아니라 임의의 두 값 중 하나를 고른 것이다.

| 후보 | \|E(z0) − E(z1)\| 최대 (eV) |
|---|---|
| DMABN t3 | **0.456** |
| Me3PO t4 | **0.424** |
| F4TCNQ | **0.352** |
| Cs2CO3 | 0.186 |
| Al4O6 t3 | 0.176 |

**v8 표의 어떤 장벽보다 크다.** 게다가 경로를 따라 변한다(DMABN t0 0.008 →
t3 0.456). 일정한 offset이면 상쇄되지만, 변하니까 **곡선의 모양 자체를 왜곡**한다.

어느 높이가 이기는지가 경로 중간에 뒤집히는 것이 그 증거다:

```
BTD      z0  z0  z1  z1  z1
Cs2CO3   z0  z0  z0  z1  z0
Me3PO    z0  z0  z0  z1  z1
```

전체 42점 중 z0 26회 / z1 16회. v8 "장벽"의 상당 부분이 *어느 높이가 이겼는가*다.

### 대칭화는 해결책이 아니다 (측정함)

| 후보 | E_d 원본 | 대칭화 | 변화 |
|---|---|---|---|
| Me3PO | 0.157 | 0.000 | −0.157 |
| DMABN | 0.223 | 0.053 | −0.170 |
| F4TCNQ | 0.305 | 0.361 | +0.056 |
| LiF32 | 0.040 | 0.072 | +0.032 |

대칭화가 장벽보다 큰 폭으로 값을 바꾼다. 이건 보정이 아니라 **원본이 물리적으로
매끄러운 곡선이 아니라는 증거**다. 체인의 방향성 drift(반대칭 성분)가 주범이면
대칭화가 들어야 하는데, 안 든다 → 주범은 기하다.

### v9 수정

**1. 높이 3점: dz = −0.20, +0.20, +0.60 Å**
접촉높이가 26/42로 이겼으므로 최소점이 그 양쪽에 걸쳐 있다 → **아래로도 내려가야
한다.** 반발벽 안쪽 점 하나가 있어야 포물선 피팅으로 최소점을 잡을 수 있다.
접촉거리의 85% 안으로 들어가는 높이는 피팅에서 제외한다(벽이 피팅을 끌어당김).

리더가 `relaxed()`로 최저점과 양 이웃에 포물선을 맞춰 **이완된 높이에서의 에너지**를
반환한다. 최저점이 여전히 스캔의 끝이면 원값 + `height not bracketed` 플래그.

비용: 후보당 11 → 16 작업. **358 작업, v8의 약 1.45배.**

**2. 장벽에 자기 오차막대를 붙인다**
동등 site 간 hop은 중점 대칭이므로 E(t) = E(1−t)여야 한다. 최대 불일치의 절반이
**장벽과 같은 방식으로 측정된 오차막대**다. `E_d > 3σ`를 못 넘기면
`barrier below its own error`로 표시. **v8 데이터에서는 8개 중 6개가 탈락한다.**

**3. 공통 기준 분자 대비 상대값도 함께 출력**
스크리닝에 필요한 건 순서지 절대값이고, 절대값이야말로 이 프로토콜이 가장 못 맞추는
부분이다(rigid 기판, 작은 기저, 막이 아닌 단분자 — 모두 **모든 후보에 같은 방향으로**
작용). 기준 대비 차이는 스크리닝이 쓰는 것만 남기고 못 믿을 것을 뺀다.

### 여전히 못 고치는 것

- **기판이 막이 아니라 분자 하나다.** 이웃 분자도 벌크 분극도 없다. 슬랩이면
  숫자가 2배까지 달라질 수 있다.
- **흡착원자가 경로에서 옆으로 못 벗어난다.** 장벽은 여전히 진짜 MEP 값의 상한이다.
- **F4TCNQ는 전 구간 스핀 오염**(S² 0.776–0.846). 1위 후보라 특히 문제다.

→ 그래서 출력은 **장벽 표가 아니라 스크리닝 순서**다.

### 최종적으로 지표를 정당화하는 것

계산만으로는 끝나지 않는다. **6종 closure 두께 실측과의 상관**이 이 지표를
검증하는 유일한 방법이고, 그게 되면 절대값이 거칠어도 "스크리닝 기준을 제시했다"는
주장이 성립한다.

---

## v8 캠페인 완료 — 22/22 폴더, 6시간 (2026-09-12)

업로드된 236개 전부 Normal termination. 예상(6~8시간)과 일치.

**LiF32는 11개 중 1개만 업로드됐다.** 계산은 정상 완료했고(중간 스냅샷에 전부 있음)
분석에는 그걸 합쳐 썼다. 리포지토리 쪽만 다시 올리면 된다.

### HATCN — VShift 판단 최종 검증

| 작업 | 사이클 |
|---|---|
| t0_z0 (첫, VShift) | 24 (+ DIIS 128 실패) |
| t0_z1 | 33 |
| t1~t4 체인 | 23–28 |

다른 폴더 체인이 11–22인 것에 비하면 HATCN은 1.5배 어렵지만 **실패는 없다.**
VShift를 체인에서 뺀 판단은 유지.

### 순위를 못 쓰게 만드는 구조적 문제 두 개

**1. toface 경로는 확산 장벽이 아니다. 22개 중 10개가 여기 해당한다.**

에너지 프로파일(z0, eV):

```
Bphen     0.101  0.189  0.471  0.971  0.790
pyridine  0.010  0.042  0.228  0.661  0.750
```

**끝까지 단조 상승한다.** 이건 hop이 아니라 Ag를 유리한 가장자리 site에서 고리
중심으로 끌어올린 것이고, 값은 **부등가 두 site의 결합에너지 차**다. 장벽이 아니다.

그런데 원본 순위에서 Bphen(0.493)이 1위, pyridine(0.299)이 5위였다. Bphen은
이 프로젝트 자체 예측으로 closure 28 nm — 최악의 후보다. 순위가 뒤집혀 있었다.

더 근본적으로: **결합 site가 한 종류뿐인 분자는 한 분자 위에서 hop을 정의할 수
없다.** 갈 곳이 없다. 이건 경로를 잘 잡아서 될 일이 아니라 **이량체나 슬랩**이
필요한 문제다.

**2. 경로 시작점이 결합 극소점이 아닌 경우가 절반이다.**

HATCN은 극소점이 point 1, Cu4I4·Al4O6는 point 3이다. t=0에서 재면 틀린다.
→ **경로 위 최대 상승폭**(max − min)으로 정의를 바꿨다. 등록(registration)에
의존하지 않는다. t=0 기준값은 입력 구조가 site를 얼마나 빗나갔는지 보여주는
지표로 옆에 남겨둔다.

### 정의를 고친 뒤 site2site 결과

| 후보 | E_d (eV) | ± | t0 기준 | 비고 |
|---|---|---|---|---|
| Mo3O8 | 0.579 | 0.289 | 0.579 | |
| Cu4I4 | 0.471 | 0.225 | 0.000 | site가 point 3 |
| F4TCNQ | 0.418 | 0.110 | 0.305 | S² ~ 0.805 |
| Mo3O9 | 0.356 | 0.135 | 0.270 | site가 point 2 |
| Al4O6 | 0.303 | 0.044 | 0.000 | site가 point 3 |
| **HATCN** | **0.254** | **0.127** | 0.110 | site가 point 1 |
| BTD | 0.190 | 0.080 | 0.124 | |
| triazine | 0.189 | 0.090 | 0.189 | |
| Cs2CO3 | 0.186 | 0.085 | 0.108 | |
| pDCNB | 0.142 | 0.071 | 0.118 | |
| LiF32 | 0.104 | 0.032 | 0.040 | |
| oDCNB | 0.034 | 0.005 | 0.000 | |

**12개 전부 `E_d > 3σ`를 통과하지 못한다.** 높이가 한 점도 괄호에 안 잡혔으므로
당연한 결과다 — 이게 v9가 고치는 것이다.

HATCN이 정의를 고치자 0.110 → **0.254**로 올라가, 폐기된 psi4 값 0.286에 가까워졌다.
다만 ±0.127이라 아직 아무것도 주장할 수 없다.

리더에서 psi4 0.286 대조 문구를 제거했다. 그 값은 실격시킨 DIIS 계열 경로에서
나온 것이라 검증 목표가 될 수 없다.

### 다음

1. **v9** (높이 3점 + 포물선 이완) — 가장 큰 오차원을 제거
2. **toface 10종은 이량체 경로로 재정의** — 한 분자로는 정의 불가
3. 그 다음에야 순위를 말할 수 있다

---

## v10 — 모든 경로를 동등 site 간 진짜 hop으로 (2026-09-12)

확산 장벽은 **동등한** 두 결합 site 사이의 상승이다. v8 경로 22개 중 10개가
그게 아니었다(§ v8 완료 참조). 네 가지를 고쳤다.

### 1. 동등성을 가정하지 말고 검사한다

"같은 원소 중 가장 가까운 원자"는 동등한 site가 아니다. Al4O6·Cu4I4의 경로 양 끝이
서로 다른 화학적 환경으로 짝지어진 원인이 이것이다. 각 원자 라벨을 결합 이웃으로
3회 반복 갱신(Morgan relabelling)해 얻은 지문이 일치할 때만 동등으로 본다.

지문 검사 결과: 14종은 분자 내 동등 site 보유, 9종은 **site가 유일**.

이 검사로 **Bphen과 benzene이 손으로 박은 `"face"` 규칙에 막혀 있었다는 것**도
드러났다 — 둘 다 동등 site가 있는데 고리 중심 경로로 보내지고 있었다.

### 2. site가 유일한 분자는 이웃 분자를 붙인다

이웃은 **표면 법선 방향 축에 대한 180° 회전 복제**를, 두 site 중점을 지나는 축으로
놓고, 모든 교차 원자쌍이 van der Waals 접촉이 될 때까지 밀어 넣어 만든다.

이 회전 선택이 핵심이다. **t=0의 전체 복합체를 t=1의 전체 복합체로 정확히 사상한다**
— 9종 전부 1e-15 Å까지 검증했다. 따라서 두 끝은 **구성상 같은 상태**이고, 둘 사이
에너지 차는 **순수한 수치오차**다. 오차막대가 추정이 아니게 된다.

예: PhCN 이량체
```
N0 2.50 → 2.74 → 3.35 → 4.18 → 3.35 → 2.74 → 2.50 N13
```
중앙에 탈착 최대점이 있는, 겉보기에도 대칭인 hop이다.

### 3. 2.7 Å 떨어진 두 원자는 두 site가 아니라 하나다

Bphen의 두 질소는 한 이자리 pocket의 양쪽이고 Ag가 둘을 동시에 붙든다. v8의 "hop"은
그 pocket을 벗어난 적이 없다. → 동등 원자가 **별개 site로 인정되려면** Ag가 하나에
앉았을 때 다른 하나에서 충분히 멀어야 한다(`d > 1.5 × contact`).

### 4. 흡착원자는 출발한 면에 머물러야 한다

작은 평면 분자에서 "모든 원자로부터 가장 먼 방향"은 고리 위가 아니라 **C–H 너머
가장자리 바깥**이다. benzene 경로가 고리를 벗어나 수소 위를 지나갔다. → 분자 표면
법선에서 60° 이상 벗어난 방향은 후보에서 제외.

수정 후 경로는 양 끝이 대칭이 된다:
```
HATCN   N0 2.50 → … → 2.50 N29
F4TCNQ  N0 2.50 → … → 2.50 N4
Al4O6   O4 2.40 → … → 2.40 O6
```

### 구성

**336 작업 / 18 폴더.** site2site 9종 + dimer 9종. toface는 **0종**.
v9의 높이 3점(dz = −0.20, +0.20, +0.60 Å) 포물선 이완 유지.

### 예산을 90원자로 올려 큰 이량체 3종 포함 (최종 v10)

Bphen(85), Ph3P=O(71), TPA(69)를 모두 넣었다. **402 작업 / 21 폴더.**
대신 스케줄링을 두 가지 고쳐야 했다 — 나머지가 9~43원자인데 이 셋만 69~85원자라
그냥 넣으면 벽시계 시간이 배가 된다.

**1. 큰 폴더에 스레드를 2배로.** 60원자 이상은 `%NProcShared=16`, `%Mem=96GB`,
나머지는 8/48. Fock 조립이 클수록 스레드당 일이 많아 실제로 다 쓴다.

**2. 러너가 폴더 개수가 아니라 스레드 예산(물리 32코어)으로 배분하고,
가장 긴 폴더부터 시작한다.** 폴더마다 요구 스레드가 달라졌으므로 개수로 세면
과다구독이거나 절반이 논다. 그리고 알파벳 순으로 집으면 Bphen이 다른 게 다 끝난 뒤
하루 가까이 혼자 돌게 된다. 작업량 추정은 `원자수³ × 작업수`.

Bphen이 약 18시간으로 바닥을 정하고 나머지가 그 아래 들어간다 → **약 하루.**

### 여전히 제외

| 후보 | 사유 |
|---|---|
| PhCz | 입력에서 Ag가 **수소 위** 2.51 Å — 결합 site가 아님 |
| p-bPPhenB, B3PyMPM, Liq | 같은 문제, 더 심각(결합거리 안쪽) |

이들은 재계산이 아니라 **재최적화**가 필요하다.

### 여전히 남는 한계

기판이 막이 아니라 분자 1~2개(확장 패킹 없음, 벌크 분극 없음), 흡착원자가 경로에서
옆으로 못 벗어남(장벽은 상한), F4TCNQ 전 구간 스핀 오염. 출력은 장벽 표가 아니라
**스크리닝 순서**이며, 이를 정당화하는 것은 실측 closure 두께와의 상관이다.

---

## v10 캠페인 완료 — 380/380, 20 폴더, 약 14시간 (2026-09-12)

Bphen은 빠진 채 실행됐다(사용자가 의도적으로 제외). 나머지 20 폴더 전부 정상 종료.

### 가장 중요한 결과: SCF 연쇄 오차가 측정됐고, 무시할 수준이다

이량체 경로는 C2 회전이 t=0 복합체를 t=1 복합체로 **정확히** 사상하도록 만들어졌다.
따라서 두 끝은 **같은 기하**인데 **22개짜리 궤도 연쇄의 양 끝에서** 계산된다.
둘의 차이는 곧 그 연쇄가 얼마나 흘렀는지를 직접 재는 값이다.

| 폴더 | 최대 불일치 (meV) |
|---|---|
| Me3PO, pyridine | 0.04 |
| Mo3O8, thiophene | 0.09 |
| PhCN | 0.10 |
| benzene | 0.15 |
| Cs2CO3 | 0.16 |
| DMABN | 0.17 |
| TPA | 0.36 |
| Mo3O9 | 0.41 |
| **Ph3PO** | **0.43** |

**최대 0.43 meV.** 장벽이 50~500 meV이므로 세 자리 아래다.
**v4~v8을 지배했던 SCF 해 문제는 이제 측정되었고 닫혔다.** 남은 것은 기하다.

### 중간 결과 (높이 이완 전)

site2site:

| 후보 | E_d (eV) | ± | 판정 |
|---|---|---|---|
| F4TCNQ | 0.536 | 0.060 | **통과** (단 S² ~ 0.809) |
| HATCN | 0.358 | 0.179 | 오차 초과 |
| Cu4I4 | 0.354 | 0.176 | 오차 초과 |
| Al4O6 | 0.245 | 0.055 | 오차 초과 |
| triazine | 0.184 | 0.050 | **통과** |
| pDCNB | 0.142 | 0.071 | 오차 초과 |
| BTD | 0.117 | 0.057 | 오차 초과 |
| LiF32 | 0.080 | 0.012 | **통과** |
| oDCNB | 0.043 | 0.016 | 오차 초과 |

dimer (대칭이 구성상 정확하므로 ± 는 0.0004 eV 이하):

| 후보 | E_d (eV) |
|---|---|
| Cs2CO3 | 0.468 |
| Mo3O8 | 0.466 |
| Mo3O9 | 0.379 |
| pyridine | 0.225 |
| Ph3P=O | 0.195 |
| Me3P=O | 0.187 |
| DMABN | 0.083 |
| PhCN | 0.053 |
| TPA | 0.045 |
| benzene | 0.026 |
| thiophene | 0.007 |

HATCN이 0.254 → **0.358**로 올라갔다(경로 기하 수정 반영).

### 아직 남은 문제: 높이 창이 여전히 좁다

120개 경로점 중 **75개가 괄호에 안 잡혔다.** 세 높이 중 최저가 스캔의 끝이다.
그리고 **한쪽으로 치우쳐 있다 — 53개는 더 아래, 22개는 더 위**를 원한다.
가장자리에서 에너지가 여전히 중앙값 60 meV(최악 389 meV)씩 떨어지고 있다.

전부 창을 넓히면 이미 잘 잡힌 높이를 다시 재느라 캠페인의 2/3를 더 쓴다.
→ **점마다 자기 데이터가 가리키는 쪽으로 한 높이씩만 추가.** 450개가 아니라 **62개**.

### 덤으로 고쳐질 것

양 끝이 어긋난 monomer는 **예외 없이 두 끝이 다른 높이 구간에 앉아 있다** —
HATCN lo/mid, Cu4I4 mid/lo, Al4O6 mid/hi, BTD lo/hi.
즉 이들이 받은 0.05~0.18 eV 비대칭은 물리가 아니라 **높이일 가능성이 크다.**

### 네 번째 높이로도 못 고치는 13점

HATCN 0,1 / F4TCNQ 0,1,3,4 / Cs2CO3 0,6 / Al4O6 2 / Mo3O8 0,1,5,6

최저 높이에서도 에너지가 계속 떨어지는데, 더 내리면 접촉거리의 85% 안으로 들어가
포물선이 아니라 반발벽이 된다. 보통 **흡착원자가 아래가 아니라 옆으로 가고 싶다**는
뜻이고, 그 측면 좌표는 이 프로토콜이 이완하지 않는다.

---

## v11 보충분 결과 및 v12 (2026-09-13)

### 리더 버그: 보충 62개를 조용히 건너뛰고 있었다

`124_topup_heights.py`는 추가 높이를 오프셋으로 명명한다(`_t3_zm06`, `_t0_zp10`).
리더의 `NAME_RE`는 `_z` 뒤에 숫자만 받았다. **62개가 한마디 없이 무시됐고**,
장벽이 보충 전과 바이트 단위로 동일하게 나와서 발견했다.
`.log`/`.out` 때와 같은 종류의 조용한 누락이다.

### 제대로 읽었을 때

괄호에 잡힌 점 **45/120 (38%) → 75/120 (62%)**. 6개 폴더 완전 해결.

| 후보 | v10 | v11 |
|---|---|---|
| Mo3O9 | 0.379 | **0.192** |
| F4TCNQ | 0.536 | **0.383** |
| Mo3O8 | 0.466 | 0.355 |
| Me3P=O | 0.187 | 0.139 |

### 틀린 예측 하나

"monomer 비대칭은 높이 때문"이라고 했으나 **아니었다.**

| | v10 ± | v11 ± |
|---|---|---|
| HATCN | 0.179 | 0.179 |
| Cu4I4 | 0.176 | 0.203 |
| BTD | 0.057 | 0.074 |

높이를 이완해도 안 줄었다. SCF도 아니다(이량체가 0.4 meV로 증명). 소거법으로
**구성 방식**이 남고, 이량체와의 차이가 그것을 정확히 지목한다 — 이량체 끝점은
정확한 회전상, monomer 끝점은 `outward()` 두 번의 독립 호출.

### v12 수정 1 — 먼 끝을 대칭상으로

모든 monomer 후보에 시작 site → 목적 site를 옮기는 **실제 대칭 연산이 존재**했다.

| 연산 | 후보 |
|---|---|
| 180° 회전 | HATCN, F4TCNQ, BTD, pDCNB, oDCNB, LiF32 |
| 120° 회전 | Al4O6, Cu4I4 |
| 177.8° | triazine (구조가 약간 뒤틀림) |

`symmetry_op()`이 중심에서의 직교 변환을 두 대응(i→j, k→l)으로 구성하고 전체
원자가 같은 원소로 사상되는지 검사한다. O(N²)×O(N)이라 이 크기에서는 무료다.

흡착원자 끝 위치 = 그 연산을 시작 위치에 적용한 것, 먼 쪽 법선 = 가까운 쪽 법선을
같은 연산으로 옮긴 것. 2차 연산에서는 **경로 전체가 등변(equivariant)** —
1−t 지점이 t 지점의 상이다. 21개 폴더 전부에서 시작·끝이 동일 원소로부터 동일
거리임을 확인했다.

### v12 수정 2 — 높이 창을 결합거리에 맞춘다

`place()`는 **모든** 원자가 접촉거리를 확보할 때까지 들어올리므로, 덩치 큰 원자
하나가 전체 높이를 정한다. Cs2CO3의 Cs(접촉거리 3.89 Å)가 Ag를 실제 결합 상대인
카보네이트 O에서 한참 떼어놓았다. 창이 결합거리보다 자기 폭 이상 위에 떠 있으니
높이를 아무리 더해도 닿지 않는다 — **Cs2CO3·Mo3O8·F4TCNQ는 v11 보충 후에도
19점 중 0점**이 괄호에 잡혔다.

→ `recentre()`가 각 점을 **입력 복합체의 결합 site에서 Ag가 갖는 tightness**
(거리/접촉거리)와 같은 값이 되도록 법선 방향으로 옮긴다.

```
HATCN   1.136  1.128  1.088  1.128  1.136
Cs2CO3  1.129  1.134  1.132  1.122  1.132  1.134  1.129
```
평탄하고 중점 대칭이다.

입력이 이미 접촉거리보다 가까운 경우(Mo3O8 0.936)는 최저 높이를 버리지 않고
**스캔 전체를 들어올린다.** 그래야 모든 점이 두 높이가 아니라 세 높이를 받는다.

### 구성

**402 작업 / 21 폴더.** Bphen 이량체(85원자) 복귀 — 16스레드/96GB, 가장 긴 폴더라
러너가 먼저 집는다. 약 14~18시간.

기하가 바뀌었으므로 **v10/v11 출력과 섞을 수 없다. 새 폴더에서 돌려야 한다.**

---

## v12 결과 — 끝점 수정 성공, 높이 재중심 실패 (2026-09-14)

402개 중 398개 정상. 4개(F4TCNQ_t4_z0, HATCN_t3_z0, Mo3O8_t2_z1, Mo3O9_t5_z1)가
SCF 도중 끊겼는데, **러너가 폴더를 멈추지 않고 계속 진행했다.** 설계상으로는
첫 실패에서 멈춰야 한다 — 이후 작업들이 그 작업이 쓰지 않은 .chk를 읽기 때문이다.
피해는 제한적이다: .chk에 이전 점의 궤도가 남아 있어 다음 작업들이 한 단계 전에서
이어받았다. 재실행하면 된다.

### 수정 1(끝점 대칭상) — 완전히 성공

| 후보 | v11 ± | v12 ± |
|---|---|---|
| HATCN | 0.179 | **0.031** |
| Cu4I4 | 0.203 | **0.000** |
| BTD | 0.074 | **0.020** |
| pDCNB | 0.060 | **0.001** |
| Al4O6 | 0.059 | **0.000** |
| triazine | 0.050 | **0.015** |
| LiF32 | 0.011 | **0.000** |

**9개 monomer 중 8개가 오차 시험을 통과한다.** 나머지 하나 F4TCNQ는 위의 잘린
작업 때문이다 — 빠진 높이가 하필 끝점이고, 오차막대가 바로 그 비교로 만들어진다.

### 수정 2(높이 재중심) — 역효과

목표했던 셋은 고쳤다(Mo3O8·F4TCNQ가 0점 → 여러 점). 그러나 전체 브래킷이
**62% → 52%**로 떨어졌고 **놓친 방향이 뒤집혔다**:

| | 더 아래 | 더 위 |
|---|---|---|
| v11 | 53 | 22 |
| v12 | 12 | 23 |

```
Bphen      ok hi hi hi hi hi ok
pyridine   ok hi hi hi hi hi ok
PhCN       ok ok hi lo hi ok ok
```

**끝은 맞고 중간이 눌렸다.** 분자 사이 틈을 건너는 지점에서 결합 site의 tightness를
강제하면 **틈 속으로 처박는다** — 틈 위에서는 최근접 원자가 원래 멀리 있는 게 맞다.
결합 site에서 옳은 높이가 빈 공간 위에서는 옳지 않다.

기하를 세 번째로 다시 짜는 대신 **보충 한 번으로 흡수한다**(47작업).

### 리더 버그: 게이트가 잘못된 E_d와 비교하고 있었다

`resolved`가 `E_d_from_start`(경로 최소점이 내부면 0)와 비교하고 있었다.
보고되는 `E_d`(경로 위 최대 상승폭)와 비교하도록 수정. Al4O6·benzene이 오차막대가
1 meV 아래인데도 "오차 초과"로 찍히던 원인.

### 남은 벽 10점

HATCN 0,1,4 / F4TCNQ 0,1,3 / Al4O6 2 / Mo3O9 1~5

최저 높이에서도 에너지가 떨어지는데 더 내리면 반발벽이다. **흡착원자가 아래가
아니라 옆으로 가고 싶다**는 뜻이고, 측면 좌표는 이 프로토콜이 이완하지 않는다.
없는 값을 맞춰주는 대신 플래그로 남긴다.

---

## v13 결과 — 내부 일관성 달성, 그리고 주인공 분자의 문제 (2026-09-16)

449/449 정상. 잘린 4개 재실행 완료, 보충 47개 반영.

### 닫힌 것

- **오차막대**: 모든 후보 0.000~0.054 eV. 전부 3σ 통과. F4TCNQ는 재실행으로
  0.194 → 0.001.
- **프로파일 대칭**: HATCN `0.071 0.117 0.000 0.117 0.071`, Cu4I4
  `0.368 0.345 0.000 0.345 0.368` — 등변 구성이 meV까지 작동.
- **브래킷**: 100/127 (79%). 12개 폴더 완전.

### 열린 것 — HATCN·F4TCNQ의 N-site가 수렴하지 않았다

```
HATCN  t0   dz-0.2: 0.070   dz+0.2: 0.192   dz+0.6: 0.329
F4TCNQ t0   dz-0.2: 0.000   dz+0.2: 0.389   dz+0.6: 0.705
Cu4I4  t0   dz-0.2: 0.408   dz+0.2: 0.362   dz+0.6: 0.388   (괄호됨)
```

니트릴 N 위에서 에너지가 최저 스캔 높이에서 **여전히 가파르게 하강** — HATCN 0.4 Å당
0.12 eV, F4TCNQ 0.39 eV. 최저 높이의 Ag–N이 2.30 Å인데 실제 Ag–니트릴 결합은
2.1~2.2 Å. 포물선 피팅을 반발벽에서 지키려던 0.85 가드가 **물리흡착 기준**이었고,
화학흡착 최소점은 반발벽이 아니다.

따라서 지금까지 모든 표의 HATCN·F4TCNQ N-site 값은 **site 에너지가 아니라 거기로
내려가는 도중의 한 점**이다. 현재 HATCN 프로파일은 CN 사이 다리가 N-site보다
0.07 eV 낮은데, 스캔이 바닥에 닿아 N-site가 그보다 더 내려가면 **그림이 뒤집힌다** —
N-site가 우물, 다리가 장벽 — 그리고 HATCN 값이 순위를 바꿀 만큼 달라진다.
스캔으로는 바닥이 얼마나 아래인지 알 수 없다.

### v14 프로브

1. **깊은 스캔 27개** — 가드 0.85 → 0.75, 아직 하강 중인 모든 점에 한 단계 더 아래.
2. **직접 최적화 6개** (`125_relax_probe.py`) — 기판 전부 동결(freeze code −1),
   Ag만 자유. HATCN·F4TCNQ·Cu4I4의 t0(site)과 t2(중점).
   - 진짜 site 에너지를 주고, 스캔 피팅값과의 차이가 곧 스캔이 지고 있던 오차의 크기.
   - **측면 좌표도 이완**하므로 그 비용이 얼마인지 첫 측정이 된다.
   - **Cu4I4는 대조군** — 스캔이 최소점을 괄호에 넣은 경우라, 프로브가 피팅값을
     재현하면 포물선 피팅이 검증되고, 아니면 표 전체가 그 오차를 물려받는다.

HATCN 이야기를 결정하는 숫자 하나: `HATCN_t0_relax − HATCN_t2_relax`.

### 현재 표 (N-site 미수렴 단서 포함)

| 후보 | E_d (eV) | ± | 비고 |
|---|---|---|---|
| Cu4I4 | 0.368 | 0.000 | |
| BTD | 0.296 | 0.054 | |
| Al4O6 | 0.209 | 0.000 | |
| triazine | 0.209 | 0.015 | |
| F4TCNQ | 0.194 | 0.001 | **N-site 미수렴**, S² 0.78 |
| **HATCN** | **0.117** | 0.000 | **N-site 미수렴** |
| pDCNB | 0.089 | 0.001 | |
| LiF32 | 0.025 | 0.000 | |
| oDCNB | 0.023 | 0.001 | |

dimer: Mo3O9 0.495 · Cs2CO3 0.434 · Bphen 0.411 · Mo3O8 0.239 · pyridine 0.223 ·
Ph3P=O 0.207 · Me3P=O 0.111 · TPA 0.075 · PhCN 0.065 · benzene 0.040 · DMABN 0.030 ·
thiophene 0.001

---

## v14 프로브 결과 — 예측 적중, 원인은 측면 좌표 (2026-09-17)

33/33 정상. 깊은 스캔으로 브래킷 **79% → 96%** (122/127).

### 직접 최적화 (기판 동결, Ag 자유) 대 스캔

| | site (t0) relax−scan | Ag 이동 | mid (t2) relax−scan | Ag 이동 |
|---|---|---|---|---|
| **Cu4I4** (대조군) | **−0.000** | 0.02 Å | −0.021 | 0.20 Å |
| HATCN | **−0.165** | **1.51 Å** | −0.000 | 0.01 Å |
| F4TCNQ | **−0.069** | **1.30 Å** | −0.001 | 0.02 Å |

**대조군 통과.** Cu4I4는 스캔이 이미 괄호에 넣은 경우고, 최적화가 그 값을 0.000 eV로
재현했다. 중점도 0.02 eV 안. → **포물선 피팅은 괄호가 되는 곳에서 신뢰할 수 있다.**

**HATCN·F4TCNQ의 N-site는 스캔이 0.07~0.17 eV 높게 잡고 있었고, 원인은 높이가 아니라
측면 위치다.** 깊은 스캔은 수직 최소점을 괄호에 넣었지만(dz −0.2가 최저, −0.6은 더
높음), 최적화가 Ag를 **1.3~1.5 Å 옆으로** 옮겨 니트릴 N에 end-on으로 붙였다
(Ag–N 2.17 / 2.09 Å). 스캔은 정의상 그 이동을 할 수 없다.

중점(t2)은 두 분자 모두 0.01~0.02 Å만 움직였다 → 경로 중간은 스캔이 맞다.

### HATCN 그림이 뒤집혔다

| | scan t0−t2 | relax t0−t2 |
|---|---|---|
| HATCN | +0.070 (다리가 우물) | **−0.095 (N-site가 우물)** |
| F4TCNQ | −0.215 | **−0.283** |
| Cu4I4 | +0.362 | +0.382 |

HATCN에서 **Ag는 CN 사이 다리가 아니라 니트릴 N에 end-on으로 결합한다** —
2.17 Å, 다리보다 0.095 eV 낮다. 이전 표의 "site is point 2, not an end"는 site가
잘못 놓였다는 뜻이었지, 다리가 진짜 site라는 뜻이 아니었다.

### 진짜 원인: 입력 구조의 Ag 위치

경로의 t=0은 입력 `.xyz`의 Ag 위치에서 시작한다. 그 위치가 PBE0-D3/def2-SVP의
극소점에서 **1.5 Å 떨어져 있었다.** 입력 복합체가 이 수준에서 이완되지 않았거나
다른 수준에서 이완된 것이다. 경로 구성이 아무리 정확해도 시작점이 틀리면 끝점도
(대칭상이라) 똑같이 틀리고, 그 사이 경로 전체가 잘못된 골을 따라간다.

이건 **화학흡착하는 site에서만 생기는 계통 편향**이다 — Cu4I4처럼 물리흡착이면
입력 위치가 대충 맞아도 에너지면이 평평해서 손해가 없고, 니트릴처럼 결합이 형성되면
1.5 Å가 0.17 eV다. **강한 결합자에게 불리한 방향**이고, 그게 바로 이 프로젝트가
찾는 분자들이다.

### HATCN E_d 현재 추정

N-site를 우물로 놓으면: 최대(t1, 미이완 0.117) − 우물(−0.095) = **≤ 0.212 eV** (상한).
t1도 t0만큼 이완되면 0.05 eV 근처까지 내려갈 수 있다. **0.05~0.21 eV 사이, 미확정.**
확정하려면 경로 전체를 이완된 site에서 다시 구성해야 한다.

### 판정

- 방법(체인·대칭·높이 스캔): **검증됨**, Cu4I4 대조군 0.000 eV.
- 남은 오차: **입력 site 위치**. 해법은 명확 — 모든 입력 복합체를 PBE0-D3/def2-SVP로
  Ag-only 이완한 뒤 경로를 다시 구성. 21개 최적화(3~10 스텝씩, 싸다) + 재실행 1회.

---

## 1단계 완료 → 2단계(v15) 생성 (2026-09-18)

### 1단계: 25개 이완 결과 — Ag 이동량

| 물리흡착 | N/O donor |
|---|---|
| Mo3O9 0.02, Al4O6 0.10, Cu4I4 0.18, pyridine 0.20, Mo3O8 0.29, LiF32 0.33, benzene 0.51 | Bphen 0.82, F4TCNQ 1.37, BTD 1.37, B3PyMPM 1.48, HATCN 1.59, DMABN 1.59, p-bPPhenB 1.58, PhCN 1.87, pDCNB 1.91, oDCNB 1.92, Ph3PO 2.10, Cs2CO3 2.21, thiophene 2.36, Me3PO 2.41, Liq 3.08 |

물리흡착 site는 0.1 Å 안에서 맞았고 그 장벽들은 유효하다. **N/O donor는 결합거리
이상 틀려 있었다** — 이 프로젝트가 다루는 분자들이다. HATCN·Cu4I4는 v14 독립
프로브와 소수점 6자리까지 재현.

거부됐던 4종 전부 site를 찾았다: p-bPPhenB N 2.35, B3PyMPM N 2.66, Liq O 2.42,
PhCz 고리면 3.12. TPA는 이완 후 최근접이 H(3.07)인데, 이완 결과이므로 배치 오류가
아니라 결과로 보고 포함 (`sanity(relaxed=True)`).

1단계 비용 교훈: Opt route에 VShift를 넣으면 **매 스텝**에 적용된다(B3PyMPM 320분,
BTD 147분). 다음 최적화는 SP(VShift) → Opt(Guess=Read) 두 단계로. 러너 비용 정렬은
5칸 원자줄을 못 세서 알파벳 순으로 떨어졌고 p-bPPhenB가 마지막이 됐다 — 수정함.

### 2단계(v15) 구성

- `relaxed_file()`이 `_pbe0.xyz`가 있으면 그것을 쓴다.
- t=0이 이완 기하 그 자체다. 검증: dz=+0.2 파일에서 모든 끝점이 이완 Ag–X + 0.2
  (HATCN N 2.37, F4TCNQ N 2.29, BTD N 2.47, Cu4I4 I 3.48). 예외 Cs2CO3 +0.2 —
  이량체의 이웃 Cs가 실제 입체 제약.
- **재중심의 바닥을 raw 끝점 사이 직선으로**: place()가 접촉거리 안쪽(Ag–N 2.17 <
  2.2)의 이완 결합을 들어올리고, 그 들어올린 점 사이 직선을 바닥으로 쓰면 끝점이
  1단계가 찾은 극소점보다 0.1 Å 위에 고정된다. frames()가 raw 위치도 반환하도록 수정.
- 454 작업 / 25 폴더. 약 하루.

이것이 이 모형 수준에서 가능한 **마지막 기하 수정**이다. 이후 남는 것은 모형
자체(막 아님, 경로 측면 이완 없음 → 상한, F4TCNQ 스핀 오염)이며 재실행으로
고쳐지지 않는다.

---

## v15(2단계) 완료 — 그리고 순위가 두 물리량을 섞고 있었다 (2026-09-19)

454/454 정상, 25 폴더.

### 이완 site가 의도대로 작동했다

모든 경로의 **끝점이 dz=+0.2에서 최소를 괄호에 넣는다** — 1단계의 목적 그대로다.

```
HATCN  t0   dz-0.2: 0.085   dz+0.2: 0.000   dz+0.6: 0.203
F4TCNQ t0   dz-0.2: 0.127   dz+0.2: 0.000   dz+0.6: 0.387
```

오차막대 0.000~0.098 eV, 대부분 0.000.

### 남은 수치 문제: 중간 점이 아직 높다

130점 중 70점이 더 아래를 원한다(중앙값 0.05, 최대 0.35 eV). 장벽은 중간의 최대값이므로
**v15 표의 모든 값은 그만큼 상한**이다. 재중심 바닥선(이완 끝점 사이 직선)이 중간
점을 붙들고 있다. → 보충 45작업(가드 0.75).

### 개념 문제: site2site와 dimer는 다른 과정을 잰다

동등 site가 여러 개인 분자는 **자기 분자 안에서의 hop**을 받았다:

| 후보 | hop | 거리 |
|---|---|---|
| benzene | C5→C0 | **1.38 Å** (C–C 결합 하나) |
| B3PyMPM | N2→N42 | 2.35 Å |
| triazine | N1→N5 | 2.38 Å |
| HATCN | N0→N29 | 4.15 Å (같은 분자 니트릴끼리) |

흡착원자는 그 사이를 싸게 오가면서도 **분자를 떠나지 못한다.** 막을 가로지르는
장거리 확산은 분자에서 분자로 건너야 하고, 그 장벽(= 이량체 경로가 재던 것)이 더
크며 핵 밀도를 정하는 것도 그쪽이다.

따라서 **HATCN 0.065 eV와 benzene 0.135 eV는 Cs2CO3 0.456 eV와 비교할 수 없다** —
앞의 둘은 분자 내부 값이다. v15 순위표는 이 상태로 쓸 수 없다.

→ `GAUSS_FORCE_DIMER=1`: 감당 가능한 12종에 이웃분자 경로 강제
(HATCN 61원자, F4TCNQ 41, TPA 69, PhCz 65, LiF32 65, BTD 27, pDCNB 29, oDCNB 29,
benzene 25, Al4O6 21, triazine 19, Cu4I4 17). B3PyMPM(139)·p-bPPhenB(145)는 불가 —
분자 내부 값에 단서를 달아 남긴다.

### v15 결과 (분자 내부/분자 간 혼재, 상한)

site2site(**분자 내부**): p-bPPhenB 0.671 · Cu4I4 0.385 · BTD 0.308 · Al4O6 0.276 ·
F4TCNQ 0.218 · B3PyMPM 0.215 · triazine 0.205 · TPA 0.201 · PhCz 0.181 · pDCNB 0.151 ·
benzene 0.135 · LiF32 0.076 · HATCN 0.065 · oDCNB 0.064

dimer(**분자 간**): Mo3O8 0.470 · Cs2CO3 0.456 · Bphen 0.401 · Mo3O9 0.388 ·
pyridine 0.200 · Ph3P=O 0.186 · Me3P=O 0.137 · Liq 0.136 · DMABN 0.065 · PhCN 0.057 ·
thiophene 0.029

---

## v15 + A2 보충 최종 (2026-09-19)

533작업. Mo3O8_t3_zm06 하나만 포기(dz −0.6에서 Ag가 눌려 QC가 3시간+, 그 점이
경로 최대점이라 Mo3O8 0.470은 **상한**으로 남는다).

### 보충이 드러낸 피팅 버그

dz −0.6이 반발벽 깊숙이 들어가는 경우가 있다. HATCN t2:

```
dz-0.6: 4.451   dz-0.2: 0.035   dz+0.2: 0.243   dz+0.6: 0.241  (eV)
```
