Repository: jjoono/OLED-

# 저휘도(1~100 cd/m²) EQE 이상 진단 — 분석 결과 및 개선 계획

연구실 OLED 측정 데이터 18,634건(2021-08 ~ 2026-08)과 측정/평가 소프트웨어 소스를 분석해서,
저휘도 구간 EQE가 이론값 대비 크게 벗어나는 원인을 규명한 결과다.

**한 줄 요약**: 소자 문제가 아니라 **PD readout 구조의 문제**다. 원인은 ① 포인트당 PD 1회 판독(σ=20 µV),
② sweep당 background 1회 측정으로 인한 계통 오프셋, ③ 평가 소프트웨어의 pd_cutoff가 저휘도 데이터를 0으로 삭제,
세 가지이며 모두 정량적으로 확인됐다.

**현재 진행 상태**: 원인 규명 완료 → 개선안 확정 → **다음 액션은 벤치 노이즈 테스트**(§7). 아직 하드웨어/코드 수정은 하지 않았다.

---

## 1. 대상 데이터와 셋업

### 데이터
- 위치: `C:\Users\Junho\Dropbox\개인자료\HCNB\Experiments\eval` (로컬 전용, 이 저장소에는 파생 데이터만 포함)
- JVL eval 파일 18,634개 + spectrum eval 178개, 2021-08 ~ 2026-08
- 2025년부터 파일 포맷 변경: `Current Density` → `Abs. Current Density`, 헤더에 PD gain/거리/픽셀면적 메타데이터 추가

### 측정 체인
```
[Keithley 2450 SMU] → OLED 구동 (전압 인가, 전류 측정)
        OLED 발광 → Photodiode → [PDA200C 앰프, 50 dB = 475 kΩ] → [Keithley 2100 DMM] → PD Voltage 컬럼
```
- 소프트웨어: GatherLab `OLED-jvl-measurement`(측정) + `OLED-evaluation`(평가), 로컬 사본은
  `<데이터폴더>\Software\` 에 있음
- 현재 운용 조건: **PD gain 50 dB 고정**, PD 거리 167 mm, PD 면적 75 mm², 픽셀 4 mm²(구형 16 mm²)

---

## 2. 1차 분류 결과 (신뢰 데이터셋 확보)

전체 18,634개를 분류해 `data/dataset_classification.csv`로 저장했다.
파일별로 class와 함께 `noiseL`(노이즈 플로어), `offL`(계통 오프셋), `L_min_trust`(= 10×noiseL, EQE를 ~10% 정밀도로
신뢰할 수 있는 최소 휘도)를 담고 있다.

| class | 건수 | 기준 |
|---|---|---|
| **reliable** | 7,956 | Lmax ≥ 500 cd/m², EQE@100 정상범위, J@1–1.6V ≤ 0.01 mA/cm² |
| leaky | 6,423 | J@1–1.6V > 0.01 mA/cm² (turn-on 이전 누설 과다) |
| dead | 1,955 | Lmax < 1 cd/m² 또는 PD 신호 없음 |
| marginal | 1,139 | 발광하나 어둡거나 EQE 비정상 |
| nir | 855 | NIR 소자 — luminance 지표 무효, radiance 기준 별도 평가 필요 |
| dim | 306 | 1 ≤ Lmax < 100 cd/m² |

**주의**: reliable 안에서도 누설 정도가 다르다. 저휘도 EQE 검증(1/10/100 cd/m² 효율 일치 여부)은
**J@1V < 10⁻⁴ mA/cm² 픽셀(931개)** 로만 해야 소자 물성과 측정 오차가 섞이지 않는다.

---

## 3. 원인 ① — PD 판독 노이즈 (σ = 20 µV, 포인트당 1샘플)

### 사실
`autotube_measurement.py`의 sweep 루프는 전압 포인트마다 다음을 한다:
```
set_voltage → sleep(0.1 s) → 전류 1회 읽기 → PD 전압 1회 읽기
```
DMM 설정은 `hardware.py:376-380` — **10 V 고정 레인지, NPLC 1, 포인트당 1샘플, 평균 없음**.
`multimeter_latency` = 0.1 s이므로 settling 자체는 충분하다. 문제는 **1회만 읽고 평균하지 않는 것**.

### 정량
off 구간(전류 ~0)의 PD 전압 산포로 측정한 실측 노이즈:

| 연도 | DMM 전기 노이즈 (µV RMS) | LperPD (cd/m² per V) | L 환산 노이즈 (cd/m²) |
|---|---|---|---|
| 2021 | 19.2 | 34,000 | 0.66 |
| 2023 | 19.3 | 124,000 | 2.36 |
| 2025 | 21.7 | 190,000 | 3.88 |
| 2026 | 26.6 | 152,000 | 4.13 |

→ **전기 노이즈는 6년간 ~20 µV로 일정**(하드웨어 열화 아님). 악화된 것은 cd/m²당 PD 신호가 1/5로 줄어든 것:
픽셀 면적 축소(16 → 4 mm²) + 적색/NIR 쪽 스펙트럼 이동(photopic 가중치 감소)의 결과.
**같은 셋업인데 소자가 바뀌면서 1샘플 방식의 유효범위 밖으로 나갔다.**

### 1샘플 방식의 한계 (50 dB, 167 mm 기준)

| 휘도 | green·16 mm² (2021식) | red·4 mm² (최근) |
|---|---|---|
| 1 cd/m² | 29 µV → SNR 1.5 | 5 µV → **SNR 0.3** |
| 10 cd/m² | 290 µV → SNR 15 | 53 µV → **SNR 2.6** |
| 100 cd/m² | 2.9 mV → SNR 145 | 530 µV → SNR 26 |

EQE 상대오차 ≈ 1/SNR. 최근 소자에서 10 cd/m²를 1샘플로 찍으면 ±40%, 1 cd/m²는 정보가 없다.
**기기가 정상이어도 그렇게 나온다.** 100 cd/m²에서 ±4%로 떨어지는 것이 "100 이상은 믿을 만하다"는 체감의 근거.

---

## 4. 원인 ② — Background 1회 측정으로 인한 계통 오프셋 (관찰된 곡선 모양의 주범)

### 사실
`autotube_measurement.py:159` — sweep 시작 시 background PD 전압을 **1샘플** 측정하고,
이후 모든 포인트에서 이 값을 뺀다(`autotube_measurement.py:232`).
→ 그 1샘플에 실린 ±20 µV 오차가 **sweep 전체의 공통 오프셋**이 된다.

(참고: evaluation 쪽 git log에 "multi-background measurements" 커밋이 있으나 goniometer 스펙트럼 경로 전용.
JVL sweep은 여전히 단일 background.)

### 이것이 만드는 곡선 모양
오프셋 Δ가 있으면 `EQE_측정 = EQE_참값 × (1 + Δ/L)`.
Δ > 0이면 저휘도에서 크게 부풀고, 신호가 Δ의 30배쯤 되는 지점(수십 cd/m²)부터 참값에 수렴한다.
→ **"1~10 cd/m²에서 EQE가 크게 시작 → 100 cd/m²로 가며 감소 → roll-off에 합류"** 라는 관찰된 패턴과 정확히 일치.

### 검증 (누설 없는 픽셀 422개, 3,329 포인트)
| 오프셋 모델 예측 (1+Δ/L) | 실측 EQE/plateau (median) |
|---|---|
| 0.29 | 0.56 |
| 0.72 | 0.78 |
| 0.91 | 1.04 |
| 1.00 | 1.17 |
| 1.29 | 1.41 |

실측 오프셋 크기: `|offL|` median 1~3 cd/m² (= 20 µV × LperPD 와 일치. 2023년: 20 µV × 124,000 ≈ 2.5, 실측 2.05).
→ 1 cd/m² 포인트에는 100~300% 오차, 100 cd/m² 포인트에는 1~3%라 그동안 눈에 띄지 않았다.

### 오차의 두 성분 (중요)
- **랜덤 산포**(포인트마다 독립): 평균화로 √N 감소 → integration/샘플 수로 해결 가능
- **계통 오프셋**(background 1샘플이 전 곡선에 공통): **평균해도 사라지지 않음** → background 자체를 여러 번 재거나
  chopping으로 제거해야 함

---

## 5. 원인 ③ — pd_cutoff가 저휘도 데이터를 0으로 삭제

### 사실
`OLED-evaluation/src/evaluation_functions.py` (JVLData):
```python
self.pd_voltage_cutoff = copy.copy(self.pd_voltage)
self.pd_voltage_cutoff[self.pd_voltage_cutoff <= pd_cutoff] = 0
```
PD 전압이 `pd_cutoff` 이하면 0으로 강제하고, 그 0으로 luminance/EQE를 계산 → **L=0.00, EQE=0.00**으로 기록.
사용자가 지정한 전압 기준이 아니라 **PD 신호 크기 기준**이며, 음수 PD도 전부 0이 된다
(2021년 9월 이후 파일에 음수 luminance가 없는 이유).

`pd_cutoff` 출처: `usr/photodiode_gain.json`에서 PD gain별로 읽음. 로컬 값 50 dB = **1×10⁻⁴ V**
(GitHub 기본값은 2×10⁻⁴, 2023-03-30 커밋에서 수동 변경됨).

### 파생 데이터 (`data/`)
| 파일 | 내용 |
|---|---|
| `dataset_classification.csv` | 18,634개 파일별 class + noiseL/offL/L_min_trust |
| `metrics.csv` | 파일별 요약 지표(Lmax, J_leak, EQE@1/10/100/1000, PD noise 등) |
| `pixels4.csv` | 픽셀별 노이즈 분해(pdnoise[V], LperPD, offL, plateau EQE, gain, 구간별 포인트 수) |
| `points4.csv.gz` | 저휘도 포인트 97,384개 (L, EQE/plateau, noiseL, J, V) — SNR 분석의 원본 |

File: lowL-eqe-diagnosis/data/dataset_classification.csv (part 1 of 52)
file,class,Lmax,J_leak,EQE_100,Eplateau,noiseL,offL,L_min_trust
2021-08-05_tbpe-tfe_d32_p4_eval.csv,leaky,3828.85,0.12957,2.995641863890188,3.805,0.6201227912801517,1.9872316656157707,6.0
2021-08-05_tbpe-tfe_d32_p5_eval.csv,leaky,2764.3,2.94348,1.328546008579574,3.07,1.7488291191622656,-1.0017339309139712,17.0
2021-08-05_tbpe-tfe_d34_p1_eval.csv,reliable,1462.79,0.00179,4.13884981390696,4.404999999999999,1.288058516989457,-0.2044921239857418,13.0
2021-08-05_tbpe-tfe_d34_p4_eval.csv,leaky,1019.59,0.10146,3.208653068919108,4.24,1.19770552696307,2.3669491525423734,12.0
2021-08-05_tbpe-tfe_d34_p8_eval.csv,leaky,1465.07,0.01107,4.290565831437649,4.470000000000001,1.5532688882906702,0.3590694749015087,16.0
2021-08-05_tbpe-tfe_d41_p1_eval.csv,leaky,893.62,0.80274,2.5969194300226786,3.7,0.5889171974578976,-0.2720392822892997,6.0
2021-08-05_tbpe-tfe_d42_p1_eval.csv,reliable,1923.37,4e-05,3.749846965457762,3.715,1.0117051853877077,1.2014310351675557,10.0
2021-08-05_tbpe-tfe_d42_p4_eval.csv,reliable,1840.73,0.00172,3.923097844839821,3.77,1.7596532384814394,0.4156310750988473,18.0
2021-08-05_tbpe-tfe_d42_p8_eval.csv,reliable,1701.98,3e-05,3.939490058401129,3.74,1.6019681929043148,-1.4417147664899372,16.0
2021-08-05_tbpe-tfe_d44_p1_eval.csv,reliable,5338.56,0.00486,4.099556950959586,4.41,1.695182870877615,0.7326300764463349,17.0
2021-08-05_tbpe-tfe_d44_p4_eval.csv,leaky,4514.2,0.48707,3.269897355758093,4.18,0.4511201543899757,3.901456770047608,5.0
2021-08-05_tbpe-tfe_d44_p5_eval.csv,reliable,7953.48,0.00241,4.258314176537238,4.375,1.5309806395845038,-2.04009370163992,15.0
2021-08-11_BSB4 Cs var_d11_p1_jvl_eval.csv,dead,1.55,0.0,,,,,
2021-08-11_BSB4 Cs var_d11_p4_jvl_eval.csv,dead,1.42,142.66631,,,,,
2021-08-11_BSB4 Cs var_d11_p5_jvl_eval.csv,dead,2.83,146.6685,,,,,
2021-08-11_BSB4 Cs var_d11_p8_jvl_eval.csv,dead,0.27,231.18012,,,,,
2021-08-11_BSB4 Cs var_d12_p1_jvl_eval.csv,dead,0.99,0.0001,,,,,
2021-08-11_BSB4 Cs var_d12_p4_jvl_eval.csv,dead,1.15,147.07775,,,,,
2021-08-11_BSB4 Cs var_d12_p5_jvl_eval.csv,dead,0.46,337.06675,,,,,
2021-08-11_BSB4 Cs var_d12_p8_jvl_eval.csv,dead,0.34,605.39681,,,,,
2021-08-11_BSB4 Cs var_d13_p1_jvl_eval.csv,dead,0.54,143.30994,,,,,
2021-08-11_BSB4 Cs var_d13_p4_jvl_eval.csv,dead,0.24,0.0001,,,,,
2021-08-11_BSB4 Cs var_d13_p5_jvl_eval.csv,dead,0.05,285.36662,,,,,
2021-08-11_BSB4 Cs var_d13_p8_jvl_eval.csv,dead,3.2,0.00021,,,,,
2021-08-11_BSB4 Cs var_d14_p1_jvl_eval.csv,dead,2.38,0.0,,,,,
2021-08-11_BSB4 Cs var_d14_p4_jvl_eval.csv,dead,5.68,1188.87437,,,,,
2021-08-11_BSB4 Cs var_d14_p5_jvl_eval.csv,dead,0.47,0.07073,,,,,
2021-08-11_BSB4 Cs var_d14_p8_jvl_eval.csv,dead,0.31,5e-05,,,,,
2021-08-11_BSB4 Cs var_d21_p1_jvl_eval.csv,dead,0.13,36.30872,,,,,
2021-08-11_BSB4 Cs var_d21_p4_jvl_eval.csv,dead,0.1,139.751,,,,,
2021-08-11_BSB4 Cs var_d21_p5_jvl_eval.csv,dead,2.3,567.10706,,,,,
2021-08-11_BSB4 Cs var_d21_p8_jvl_eval.csv,dead,0.64,88.99925,,,,,
2021-08-11_BSB4 Cs var_d22_p1_jvl_eval.csv,dead,1.85,92.28875,,,,,
2021-08-11_BSB4 Cs var_d22_p4_jvl_eval.csv,dead,1.56,243.19106,,,,,
2021-08-11_BSB4 Cs var_d22_p5_jvl_eval.csv,dead,-0.02,281.32862,,,,,
2021-08-11_BSB4 Cs var_d22_p8_jvl_eval.csv,dead,2.18,288.92356,,,,,
2021-08-11_BSB4 Cs var_d23_p1_jvl_eval.csv,dead,0.23,93.105,,,,,
2021-08-11_BSB4 Cs var_d23_p4_jvl_eval.csv,dead,2.81,0.00017,,,,,
2021-08-11_BSB4 Cs var_d23_p5_jvl_eval.csv,dead,0.76,5e-05,,,,,
2021-08-11_BSB4 Cs var_d23_p8_jvl_eval.csv,dead,-0.22,126.878,,,,,
2021-08-11_BSB4 Cs var_d24_p1_jvl_eval.csv,dead,1.52,329.80069,,,,,
2021-08-11_BSB4 Cs var_d24_p4_jvl_eval.csv,dead,0.54,0.00024,,,,,
2021-08-11_BSB4 Cs var_d24_p5_jvl_eval.csv,dead,1.16,0.00013,,,,,
2021-08-11_BSB4 Cs var_d24_p8_jvl_eval.csv,dead,0.77,0.00042,,,,,
2021-08-11_BSB4 Cs var_d31_p1_jvl_eval.csv,dead,2.06,0.00123,,,,,
2021-08-11_BSB4 Cs var_d31_p4_jvl_eval.csv,leaky,32.99,235.98212,,,,,
2021-08-11_BSB4 Cs var_d31_p5_jvl_eval.csv,leaky,10.19,166.24488,,,,,
2021-08-11_BSB4 Cs var_d31_p8_jvl_eval.csv,dead,0.77,0.00026,,,,,
2021-08-11_BSB4 Cs var_d32_p1_jvl_eval.csv,dead,0.08,0.0,,,,,
2021-08-11_BSB4 Cs var_d32_p4_jvl_eval.csv,dead,0.96,4e-05,,,,,
2021-08-11_BSB4 Cs var_d32_p5_jvl_eval.csv,dead,0.71,0.00382,,,,,
2021-08-11_BSB4 Cs var_d32_p8_jvl_eval.csv,dead,0.74,192.38775,,,,,
2021-08-11_BSB4 Cs var_d33_p1_jvl_eval.csv,dead,1.42,51.40342,,,,,
2021-08-11_BSB4 Cs var_d33_p4_jvl_eval.csv,dead,4.09,183.83937,,,,,
2021-08-11_BSB4 Cs var_d33_p5_jvl_eval.csv,dead,0.6,100.13931,,,,,
2021-08-11_BSB4 Cs var_d33_p8_jvl_eval.csv,dead,1.51,0.0001,,,,,
2021-08-11_BSB4 Cs var_d34_p1_jvl_eval.csv,dead,1.27,266.6585,,,,,
2021-08-11_BSB4 Cs var_d34_p4_jvl_eval.csv,dead,0.51,136.43225,,,,,
2021-08-11_BSB4 Cs var_d34_p5_jvl_eval.csv,dead,0.52,233.09056,,,,,
2021-08-11_BSB4 Cs var_d34_p8_jvl_eval.csv,dead,2.95,0.00014,,,,,
2021-08-11_BSB4 Cs var_d41_p1_jvl_eval.csv,dead,1.09,192.68625,,,,,
2021-08-11_BSB4 Cs var_d41_p4_jvl_eval.csv,leaky,12.4,240.68563,,,,,
2021-08-11_BSB4 Cs var_d41_p5_jvl_eval.csv,dead,5.56,188.63269,,,,,
2021-08-11_BSB4 Cs var_d41_p8_jvl_eval.csv,dead,1.37,0.0,,,,,
2021-08-11_BSB4 Cs var_d42_p1_jvl_eval.csv,dead,2.33,7.91918,,,,,
2021-08-11_BSB4 Cs var_d42_p4_jvl_eval.csv,dead,0.22,0.00011,,,,,
2021-08-11_BSB4 Cs var_d42_p5_jvl_eval.csv,dim,2.29,0.00038,,,,,
2021-08-11_BSB4 Cs var_d42_p8_jvl_eval.csv,dead,0.92,61.14241,,,,,
2021-08-11_BSB4 Cs var_d43_p1_jvl_eval.csv,dead,0.2,0.0,,,,,
2021-08-11_BSB4 Cs var_d43_p4_jvl_eval.csv,dead,0.57,8e-05,,,,,
2021-08-11_BSB4 Cs var_d43_p5_jvl_eval.csv,dead,2.2,219.74444,,,,,
2021-08-11_BSB4 Cs var_d43_p8_jvl_eval.csv,dead,3.26,402.14006,,,,,
2021-08-11_BSB4 Cs var_d44_p1_jvl_eval.csv,dead,1.16,0.51258,,,,,
2021-08-11_BSB4 Cs var_d44_p4_jvl_eval.csv,dead,-0.01,0.00122,,,,,
2021-08-11_BSB4 Cs var_d44_p5_jvl_eval.csv,dead,2.53,0.00537,,,,,
2021-08-11_BSB4 Cs var_d44_p8_jvl_eval.csv,dead,1.99,197.48481,,,,,
2021-08-12_Annealed40nmETL_d31_p4_jvl_eval.csv,marginal,174.79,0.00067,0.7313186155147977,,,,
2021-08-12_Annealed40nmETL_d31_p5_jvl_eval.csv,marginal,213.51,0.00064,0.810602300651527,,,,
2021-08-18_BSB4 pin OLED Al_d11_p1_jvl_eval.csv,dead,2.16,0.58045,,,,,
2021-08-18_BSB4 pin OLED Al_d11_p4_jvl_eval.csv,dead,0.98,0.06654,,,,,
2021-08-18_BSB4 pin OLED Al_d11_p5_jvl_eval.csv,dead,1.77,0.00036,,,,,
2021-08-18_BSB4 pin OLED Al_d11_p8_jvl_eval.csv,dead,1.47,0.01325,,,,,
2021-08-18_BSB4 pin OLED Al_d12_p1_jvl_eval.csv,dead,0.98,0.00582,,,,,
2021-08-18_BSB4 pin OLED Al_d12_p4_jvl_eval.csv,dead,2.29,0.00329,,,,,
2021-08-18_BSB4 pin OLED Al_d12_p5_jvl_eval.csv,dead,0.76,1e-05,,,,,
2021-08-18_BSB4 pin OLED Al_d12_p8_jvl_eval.csv,dead,1.59,0.00014,,,,,
2021-08-18_BSB4 pin OLED Al_d14_p1_jvl_eval.csv,dead,1.86,0.00458,,,,,
2021-08-18_BSB4 pin OLED Al_d14_p4_jvl_eval.csv,dead,0.9,0.00542,,,,,
2021-08-18_BSB4 pin OLED Al_d14_p5_jvl_eval.csv,dead,0.33,0.00412,,,,,
2021-08-18_BSB4 pin OLED Al_d14_p8_jvl_eval.csv,dead,0.02,0.00996,,,,,
2021-08-18_BSB4 pin OLED Al_d21_p1_jvl_eval.csv,dead,0.4,1.35876,,,,,
2021-08-18_BSB4 pin OLED Al_d21_p4_jvl_eval.csv,dead,3.17,0.01369,,,,,
2021-08-18_BSB4 pin OLED Al_d21_p5_jvl_eval.csv,dead,0.18,6e-05,,,,,
2021-08-18_BSB4 pin OLED Al_d21_p8_jvl_eval.csv,dead,1.1,0.12993,,,,,
2021-08-18_BSB4 pin OLED Al_d22_p1_jvl_eval.csv,dead,0.39,1e-05,,,,,
2021-08-18_BSB4 pin OLED Al_d22_p4_jvl_eval.csv,dead,-0.14,0.0,,,,,
2021-08-18_BSB4 pin OLED Al_d22_p5_jvl_eval.csv,dead,1.14,0.0,,,,,
2021-08-18_BSB4 pin OLED Al_d22_p8_jvl_eval.csv,dead,3.59,0.0,,,,,
2021-08-18_BSB4 pin OLED Al_d23_p1_jvl_eval.csv,dead,4.08,0.0,,,,,
2021-08-18_BSB4 pin OLED Al_d23_p4_jvl_eval.csv,dead,1.77,4e-05,,,,,
2021-08-18_BSB4 pin OLED Al_d23_p5_jvl_eval.csv,dead,1.01,0.0,,,,,
2021-08-18_BSB4 pin OLED Al_d23_p8_jvl_eval.csv,dead,0.84,0.00139,,,,,
2021-08-18_BSB4 pin OLED Al_d24_p1_jvl_eval.csv,dead,0.22,0.0,,,,,
2021-08-18_BSB4 pin OLED Al_d24_p4_jvl_eval.csv,dead,0.67,0.00058,,,,,
2021-08-18_BSB4 pin OLED Al_d24_p5_jvl_eval.csv,dead,1.16,0.0,,,,,
2021-08-18_BSB4 pin OLED Al_d24_p8_jvl_eval.csv,dead,0.51,0.0,,,,,
2021-08-18_BSB4 pin OLED Al_d31_p1_jvl_eval.csv,dead,2.35,0.15542,,,,,
2021-08-18_BSB4 pin OLED Al_d31_p4_jvl_eval.csv,dead,1.36,0.23181,,,,,
2021-08-18_BSB4 pin OLED Al_d31_p5_jvl_eval.csv,dead,0.75,0.8635,,,,,
2021-08-18_BSB4 pin OLED Al_d31_p8_jvl_eval.csv,dead,1.38,0.01712,,,,,
2021-08-18_BSB4 pin OLED Al_d32_p1_jvl_eval.csv,dead,1.15,0.13486,,,,,
2021-08-18_BSB4 pin OLED Al_d32_p4_jvl_eval.csv,dead,0.06,0.64314,,,,,
2021-08-18_BSB4 pin OLED Al_d32_p5_jvl_eval.csv,dead,0.98,0.13301,,,,,
2021-08-18_BSB4 pin OLED Al_d32_p8_jvl_eval.csv,dead,0.56,0.2249,,,,,
2021-08-18_BSB4 pin OLED Al_d33_p1_jvl_eval.csv,dead,1.25,0.00036,,,,,
2021-08-18_BSB4 pin OLED Al_d33_p4_jvl_eval.csv,dead,2.66,0.0,,,,,
2021-08-18_BSB4 pin OLED Al_d33_p5_jvl_eval.csv,dead,0.98,0.0,,,,,
2021-08-18_BSB4 pin OLED Al_d33_p8_jvl_eval.csv,dead,0.76,0.08095,,,,,
2021-08-18_BSB4 pin OLED Al_d34_p1_jvl_eval.csv,dead,1.96,1e-05,,,,,
2021-08-18_BSB4 pin OLED Al_d34_p4_jvl_eval.csv,dead,2.43,0.00508,,,,,
2021-08-18_BSB4 pin OLED Al_d34_p5_jvl_eval.csv,dead,1.29,0.08251,,,,,
2021-08-18_BSB4 pin OLED Al_d34_p8_jvl_eval.csv,dead,1.14,0.0,,,,,
2021-08-18_BSB4 pin OLED Al_d41_p1_jvl_eval.csv,dead,2.18,0.0,,,,,
2021-08-18_BSB4 pin OLED Al_d41_p4_jvl_eval.csv,dead,1.2,0.0,,,,,
2021-08-18_BSB4 pin OLED Al_d41_p5_jvl_eval.csv,dead,2.44,0.1114,,,,,
2021-08-18_BSB4 pin OLED Al_d41_p8_jvl_eval.csv,dead,2.23,0.0,,,,,
2021-08-18_BSB4 pin OLED Al_d42_p1_jvl_eval.csv,dead,1.18,0.18099,,,,,
2021-08-18_BSB4 pin OLED Al_d42_p4_jvl_eval.csv,dead,0.32,0.32258,,,,,
2021-08-18_BSB4 pin OLED Al_d42_p5_jvl_eval.csv,dead,3.81,12.8384,,,,,
2021-08-18_BSB4 pin OLED Al_d42_p8_jvl_eval.csv,dead,0.42,0.27234,,,,,
2021-08-18_BSB4 pin OLED Al_d43_p1_jvl_eval.csv,dead,2.58,1.62596,,,,,
2021-08-18_BSB4 pin OLED Al_d43_p4_jvl_eval.csv,dead,0.41,0.0,,,,,
2021-08-18_BSB4 pin OLED Al_d43_p5_jvl_eval.csv,dead,2.87,0.0,,,,,
2021-08-18_BSB4 pin OLED Al_d43_p8_jvl_eval.csv,dead,0.88,0.11804,,,,,
2021-08-18_BSB4 pin OLED Al_d44_p1_jvl_eval.csv,dead,2.42,0.05209,,,,,
2021-08-18_BSB4 pin OLED Al_d44_p4_jvl_eval.csv,dead,0.63,0.13638,,,,,
2021-08-18_BSB4 pin OLED Al_d44_p5_jvl_eval.csv,dead,0.61,0.11019,,,,,
2021-08-23_210823_d42_p1_jvl_eval.csv,dim,40.97,4e-05,,,,,
2021-08-23_210823_d42_p5_jvl_eval.csv,dead,0.0,0.65578,,,,,
2021-08-23_210823_d42_p8_jvl_eval.csv,dim,44.21,2e-05,,,,,
2021-08-25_CBP with BSBCz_d11_p1_jvl_eval.csv,leaky,949.94,0.01352,1.6747218770648729,1.92,0.7993271159973626,-1.556650311116534,8.0
2021-08-25_CBP with BSBCz_d11_p4_jvl_eval.csv,dead,0.0,103.0895,,,,,
2021-08-25_CBP with BSBCz_d11_p5_jvl_eval.csv,reliable,940.02,8e-05,1.7820008845248136,1.84,1.843642000823916,-2.4349335828681444,18.0
2021-08-25_CBP with BSBCz_d11_p8_jvl_eval.csv,reliable,917.61,0.00061,1.9786826423560135,1.89,0.9394052531964152,-1.4227590369904226,9.0
2021-08-25_CBP with BSBCz_d12_p1_jvl_eval.csv,reliable,3044.87,0.00011,1.9349364655399488,1.85,1.898945404566218,-1.0940077633999772,19.0
2021-08-25_CBP with BSBCz_d12_p4_jvl_eval.csv,reliable,3280.06,0.00189,1.825288713553195,1.86,0.8939662898712811,0.5087635621699471,9.0
2021-08-25_CBP with BSBCz_d12_p5_jvl_eval.csv,dead,0.0,0.13966,,,,,
2021-08-25_CBP with BSBCz_d12_p8_jvl_eval.csv,dead,0.0,0.02456,,,,,
2021-08-25_CBP with BSBCz_d13_p1_jvl_eval.csv,leaky,1997.41,0.01321,0.4588083617886919,1.15,2.7658619941964897,0.4132607121092109,28.0
2021-08-25_CBP with BSBCz_d13_p4_jvl_eval.csv,reliable,1843.98,0.00126,0.9631683815522768,1.75,2.497305597096852,-9.502938719742351,25.0
2021-08-25_CBP with BSBCz_d13_p5_jvl_eval.csv,reliable,1684.74,0.00069,1.752590275475854,1.855,1.124672273900056,0.4112250081564098,11.0
2021-08-25_CBP with BSBCz_d13_p8_jvl_eval.csv,leaky,1659.85,0.3255,1.3927594530923262,1.515,1.0119001103197098,-0.5354069077014747,10.0
2021-08-25_CBP with BSBCz_d14_p1_jvl_eval.csv,leaky,1889.1,0.02511,1.8290525826160189,2.055,1.824706966253337,-0.2705196921891858,18.0
2021-08-25_CBP with BSBCz_d14_p4_jvl_eval.csv,dead,0.0,130.45038,,,,,
2021-08-25_CBP with BSBCz_d14_p5_jvl_eval.csv,reliable,2231.96,2e-05,2.135218934665185,2.0,2.527956583044777,5.144239670453128,25.0
2021-08-25_CBP with BSBCz_d14_p8_jvl_eval.csv,reliable,2113.49,2e-05,2.125657566775039,2.005,0.9151278641975276,3.320407946449412,9.0
2021-08-25_CBP with BSBCz_d21_p1_jvl_eval.csv,dead,0.0,0.01836,,,,,
2021-08-25_CBP with BSBCz_d21_p4_jvl_eval.csv,dead,0.0,0.00103,,,,,
2021-08-25_CBP with BSBCz_d21_p5_jvl_eval.csv,reliable,943.23,0.00372,1.2076205292803717,1.37,1.892678300832856,-3.00796482520812,19.0
2021-08-25_CBP with BSBCz_d21_p8_jvl_eval.csv,reliable,859.92,0.00093,1.6408951510951713,1.7,2.464717760932401,0.7087053685834576,25.0
2021-08-25_CBP with BSBCz_d22_p1_jvl_eval.csv,marginal,338.42,0.0,1.75783211540744,,,,
2021-08-25_CBP with BSBCz_d22_p4_jvl_eval.csv,reliable,536.42,1e-05,1.75,1.76,1.415534397908557,-2.690143490258376,14.0
2021-08-25_CBP with BSBCz_d22_p5_jvl_eval.csv,reliable,607.0,0.00096,1.7301907045107634,1.7,0.6261950619305776,4.420928345186297,6.0
2021-08-25_CBP with BSBCz_d22_p8_jvl_eval.csv,reliable,562.86,0.00731,0.9357971542556136,1.295,1.8511764563429316,-0.8313207686563193,19.0
2021-08-25_CBP with BSBCz_d23_p1_jvl_eval.csv,dead,0.0,1e-05,,,,,
2021-08-25_CBP with BSBCz_d23_p4_jvl_eval.csv,dead,0.0,1e-05,,,,,
2021-08-25_CBP with BSBCz_d23_p5_jvl_eval.csv,dead,0.0,0.10474,,,,,
2021-08-25_CBP with BSBCz_d23_p8_jvl_eval.csv,dead,0.0,106.58037,,,,,
2021-08-25_CBP with BSBCz_d24_p1_jvl_eval.csv,reliable,1755.71,0.00204,1.4281226196843664,1.755,0.4499250608112931,1.385322542468162,4.0
2021-08-25_CBP with BSBCz_d24_p4_jvl_eval.csv,reliable,1843.37,0.00054,1.8983825317425744,1.895,0.8715442346775473,-1.012267292025454,9.0
2021-08-25_CBP with BSBCz_d24_p5_jvl_eval.csv,reliable,1838.77,0.00133,1.848831004908026,1.89,0.6980183898220095,-2.495766735491715,7.0
2021-08-25_CBP with BSBCz_d24_p8_jvl_eval.csv,reliable,1721.3,0.00056,1.7583480487193504,1.83,1.4991196301144198,1.455135818373227,15.0
2021-08-25_CBP with BSBCz_d31_p1_jvl_eval.csv,reliable,705.63,0.00495,1.4016608798697676,1.77,0.7347815818446914,0.6087368461548756,7.0
2021-08-25_CBP with BSBCz_d31_p4_jvl_eval.csv,reliable,530.79,0.00889,1.1471452221623335,1.54,0.756941313052555,4.129048425488742,8.0
2021-08-25_CBP with BSBCz_d31_p5_jvl_eval.csv,dead,0.0,5.33028,,,,,
2021-08-25_CBP with BSBCz_d31_p8_jvl_eval.csv,reliable,749.67,0.00178,1.474563157882925,1.6949999999999998,1.0917809990783631,-0.1963666388755661,11.0
2021-08-25_CBP with BSBCz_d32_p1_jvl_eval.csv,marginal,474.97,1e-05,1.841933430228469,,,,
2021-08-25_CBP with BSBCz_d32_p4_jvl_eval.csv,reliable,563.19,2e-05,1.90183389243312,1.835,1.423925325841699,1.6077536125640317,14.0
2021-08-25_CBP with BSBCz_d32_p5_jvl_eval.csv,reliable,535.54,0.00031,1.7363574734802278,1.78,1.8211596734906128,-3.0076890332401147,18.0
2021-08-25_CBP with BSBCz_d32_p8_jvl_eval.csv,marginal,395.07,1e-05,1.866445590867508,,,,
2021-08-25_CBP with BSBCz_d33_p1_jvl_eval.csv,reliable,1579.48,9e-05,1.7923886865653855,1.79,1.098367186038919,0.6677314211646946,11.0
2021-08-25_CBP with BSBCz_d33_p4_jvl_eval.csv,reliable,1638.49,0.00238,1.441311000656358,1.66,1.5003240615504922,-6.522578115718189,15.0
2021-08-25_CBP with BSBCz_d33_p5_jvl_eval.csv,reliable,1609.81,1e-05,1.7934841268908486,1.8,1.3797390466229966,0.1710047901852894,14.0
2021-08-25_CBP with BSBCz_d33_p8_jvl_eval.csv,reliable,1646.54,1e-05,1.8018188985154373,1.79,1.6634552552984267,1.3436027944111777,17.0
2021-08-25_CBP with BSBCz_d34_p1_jvl_eval.csv,reliable,1373.65,1e-05,1.9209463642041176,1.965,2.004609624990606,-0.3141520770346551,20.0
2021-08-25_CBP with BSBCz_d34_p4_jvl_eval.csv,reliable,1530.55,0.00426,1.4894773517479731,1.91,1.6917910916005263,-0.9620914152298852,17.0
2021-08-25_CBP with BSBCz_d34_p5_jvl_eval.csv,dead,0.0,0.0,,,,,
2021-08-25_CBP with BSBCz_d34_p8_jvl_eval.csv,leaky,1626.43,0.01878,0.5758313863804636,1.52,1.217236631340803,1.7212864733413058,12.0
2021-08-25_CBP with BSBCz_d41_p1_jvl_eval.csv,dead,0.0,106.32044,,,,,
2021-08-25_CBP with BSBCz_d41_p4_jvl_eval.csv,reliable,967.65,1e-05,2.1163973697109806,1.99,1.3795339629152776,0.8854360244335172,14.0
2021-08-25_CBP with BSBCz_d41_p5_jvl_eval.csv,reliable,784.5,4e-05,2.1469747861517927,2.07,2.1468955811620094,3.300733828903395,21.0
2021-08-25_CBP with BSBCz_d41_p8_jvl_eval.csv,reliable,813.53,0.00114,2.0019808809252915,1.92,0.6234484434960085,4.341473719507083,6.0
2021-08-25_CBP with BSBCz_d42_p1_jvl_eval.csv,dead,0.0,0.0,,,,,
2021-08-25_CBP with BSBCz_d42_p4_jvl_eval.csv,reliable,670.53,3e-05,1.88,1.84,1.001802785152256,1.4065824458318033,10.0
2021-08-25_CBP with BSBCz_d42_p5_jvl_eval.csv,reliable,631.64,0.00498,1.5678630814407326,1.76,0.5709654898734952,0.7781105663409691,6.0
2021-08-25_CBP with BSBCz_d42_p8_jvl_eval.csv,reliable,633.37,1e-05,1.9146348845525591,1.93,1.2777073004007604,-2.83309904560354,13.0
2021-08-25_CBP with BSBCz_d43_p1_jvl_eval.csv,reliable,1661.71,8e-05,1.6790977685089037,1.78,2.6307536737092385,-6.127663461763398,26.0
2021-08-25_CBP with BSBCz_d43_p4_jvl_eval.csv,reliable,1825.04,2e-05,1.9361269968566264,1.9,1.8182881858264712,1.819975653929515,18.0
2021-08-25_CBP with BSBCz_d43_p5_jvl_eval.csv,reliable,1782.69,1e-05,1.8621209849964329,1.855,1.1805025305267731,2.353343059216402,12.0
2021-08-25_CBP with BSBCz_d43_p8_jvl_eval.csv,reliable,1641.69,0.00064,1.763773304710669,1.73,2.007035475534918,4.503129572297433,20.0
2021-08-25_CBP with BSBCz_d44_p1_jvl_eval.csv,reliable,1875.96,0.00374,0.8395662609439755,1.735,0.9228659927484268,0.8486473247927656,9.0
2021-08-25_CBP with BSBCz_d44_p4_jvl_eval.csv,reliable,2235.67,9e-05,2.219523860291644,2.145,2.149475113087445,4.131975065566287,21.0
2021-08-25_CBP with BSBCz_d44_p5_jvl_eval.csv,reliable,2351.0,1e-05,2.2366617344191666,2.16,2.4814145231209976,2.5655759988900733,25.0
2021-08-25_CBP with BSBCz_d44_p8_jvl_eval.csv,reliable,2119.53,1e-05,2.0026639238162662,2.05,0.9030309082138086,0.2574300162858324,9.0
2021-08-25_Seonils-devices_d13_p1_jvl_eval.csv,leaky,991.68,0.08553,4.109260651467217,4.26,0.5465785363731204,-0.6881212047360831,5.0
2021-08-25_Seonils-devices_d13_p5_jvl_eval.csv,reliable,981.53,0.00389,4.705976351930709,4.36,1.353321034277081,5.194464983300091,14.0
2021-08-25_Seonils-devices_d13_p8_jvl_eval.csv,dead,0.0,8.42153,,,,,
2021-08-25_Seonils-devices_d32_p4_jvl_eval.csv,reliable,6029.37,0.0021,17.41855341012524,18.0,0.9604849405422368,-1.0160705055730834,10.0
2021-08-25_test_d11_p1_jvl_eval.csv,reliable,4856.11,0.00809,14.997718658189855,15.53,0.5228709820483384,-0.9315322997006796,5.0
2021-08-25_test_d11_p5_jvl_eval.csv,leaky,4148.16,1.65227,5.181624885920111,13.165,0.6741999035909275,-0.1470837688208206,7.0
2021-08-25_test_d11_p8_jvl_eval.csv,leaky,4707.43,0.07654,14.427602325099766,15.8,1.106989393780132,0.1026523105600178,11.0
2021-08-26_seonils-devices-st-andrews_d11_p4_jvl_eval.csv,reliable,4750.77,0.00047,15.986005659917362,15.87,0.7904832860587533,0.3889936229458804,8.0
2021-08-31_GE_d12_p1_jvl_eval.csv,leaky,187.56,1.45664,0.12,,,,
2021-08-31_GE_d14_p1_jvl_eval.csv,reliable,593.38,0.00296,0.14,0.12,0.209077577852962,0.2462609461735807,2.0
2021-08-31_GE_d14_p4_jvl_eval.csv,reliable,588.71,0.00254,0.15,0.14,0.1068243291167732,-0.3054111995334712,1.0
2021-08-31_GE_d14_p8_jvl_eval.csv,leaky,593.75,0.01259,0.1597507869585898,0.14,0.2696106562461322,-0.2849346198935882,3.0
2021-08-31_GE_d21_p1_jvl_eval.csv,dead,0.0,0.00069,,,,,
2021-08-31_GE_d21_p5_jvl_eval.csv,dead,0.0,0.00089,,,,,
2021-08-31_GE_d21_p8_jvl_eval.csv,dead,0.0,0.00184,,,,,
2021-08-31_GE_d22_p1_jvl_eval.csv,reliable,501.83,0.00019,0.12,0.1,0.324949744326175,0.0860340562798396,3.0
2021-08-31_GE_d22_p4_jvl_eval.csv,marginal,492.84,0.00093,0.12,,,,
2021-08-31_GE_d22_p5_jvl_eval.csv,marginal,198.01,0.00107,0.12,,,,
2021-08-31_GE_d22_p8_jvl_eval.csv,reliable,506.67,0.00031,0.12,0.1,0.1809477986486168,0.3415094215178584,2.0
2021-08-31_GE_d23_p1_jvl_eval.csv,reliable,1136.85,0.00108,0.21,0.18,0.1135619128305106,-0.0997238900389887,1.0
2021-08-31_GE_d23_p4_jvl_eval.csv,reliable,1072.33,0.00158,0.21,0.18,0.0753622202414023,-0.680469471689898,1.0
2021-08-31_GE_d23_p5_jvl_eval.csv,reliable,1064.25,0.0052,0.22,0.19,0.1469398671865081,0.0475155197924941,1.0
2021-08-31_GE_d23_p8_jvl_eval.csv,reliable,1103.26,0.00163,0.22,0.19,0.1036223484000118,-0.2452029501654416,1.0
2021-08-31_GE_d24_p1_jvl_eval.csv,reliable,598.87,0.00071,0.19,0.17,0.2115634446544763,0.1551486599322189,2.0
2021-08-31_GE_d24_p4_jvl_eval.csv,marginal,466.38,0.00049,0.17,,,,
2021-08-31_GE_d24_p5_jvl_eval.csv,reliable,842.86,0.0011,0.17,0.15,0.1466815776623338,0.1304394744799358,1.0
2021-08-31_GE_d31_p1_jvl_eval.csv,leaky,568.74,0.13269,0.120072459929338,0.1,1.0557632213296608,2.788083848746996,11.0
2021-08-31_GE_d31_p4_jvl_eval.csv,reliable,675.9,0.00611,0.13,0.11,0.4853579143930934,-0.4078419551644807,5.0
2021-08-31_GE_d31_p5_jvl_eval.csv,leaky,775.3,0.35611,0.13,0.105,0.2962504367487835,-0.809844013983003,3.0
2021-08-31_GE_d31_p8_jvl_eval.csv,leaky,481.85,0.24411,0.114479965486173,,,,
2021-08-31_GE_d32_p5_jvl_eval.csv,reliable,602.26,0.00206,0.14,0.12,0.1604564890214037,0.3072725482701087,2.0
2021-08-31_GE_d32_p8_jvl_eval.csv,reliable,636.63,0.00104,0.15,0.12,0.3007842758720166,0.1530210760802689,3.0
2021-08-31_GE_d33_p1_jvl_eval.csv,leaky,1569.44,1.1196,0.26,0.22,0.214498258179133,0.5683046089880536,2.0
2021-08-31_GE_d33_p4_jvl_eval.csv,reliable,1801.06,0.00314,0.2588905195843838,0.21,0.0948281798940197,-0.0337607173332972,1.0
2021-08-31_GE_d42_p4_jvl_eval.csv,reliable,568.57,0.00173,0.14,0.12,0.2963339691560855,-0.0657346907807987,3.0
2021-08-31_GE_d42_p8_jvl_eval.csv,reliable,509.04,0.00107,0.12,0.105,0.2265093182354006,-0.312240539181339,2.0
2021-08-31_GE_d43_p1_jvl_eval.csv,reliable,1069.18,0.00032,0.2128397219185771,0.18,0.3358097693855696,0.214766810967751,3.0
2021-08-31_GE_d43_p5_jvl_eval.csv,leaky,1080.9,1.81934,0.2,0.18,0.2261457141302089,-0.1247968123573043,2.0
2021-09-02_210901_d11_p1_jvl_eval.csv,reliable,5180.05,8e-05,3.941785078484746,4.25,1.2986490251881562,0.6979264991465512,13.0
2021-09-02_210901_d11_p4_jvl_eval.csv,reliable,5334.55,0.00025,4.3647194199738735,4.59,1.007124399860193,-2.4687127597832346,10.0
2021-09-02_210901_d11_p5_jvl_eval.csv,reliable,5113.68,8e-05,4.553645029374142,4.535,0.8060080621046369,0.5356176921130689,8.0
2021-09-02_210901_d11_p8_jvl_eval.csv,reliable,5299.73,0.00126,4.389760168334798,4.53,0.88028332987706,0.3100091079374993,9.0
2021-09-02_210901_d12_p1_jvl_eval.csv,dead,0.0,108.17256,,,,,
2021-09-02_210901_d12_p4_jvl_eval.csv,reliable,4685.52,0.00021,4.627467475279456,4.64,1.0995945248287096,1.6605273434987204,11.0
2021-09-02_210901_d12_p5_jvl_eval.csv,reliable,4711.06,0.00549,4.413595699828273,4.615,0.4016063417992144,-0.6730526491937348,4.0
2021-09-02_210901_d12_p8_jvl_eval.csv,reliable,4788.53,7e-05,4.547082632028798,4.62,0.656073593815814,-1.365758819615425,7.0
2021-09-02_210901_d13_p1_jvl_eval.csv,reliable,10020.32,0.00763,4.261703301538678,4.43,0.2461500949252344,0.4069719100064281,2.0
2021-09-02_210901_d13_p4_jvl_eval.csv,reliable,10288.54,0.00013,4.226346684438946,4.45,0.8821088858048948,-0.5934331516787356,9.0
2021-09-02_210901_d13_p5_jvl_eval.csv,reliable,10130.21,0.00014,4.304232213208638,4.46,0.6558117979301862,0.0437778508042335,7.0
2021-09-02_210901_d13_p8_jvl_eval.csv,reliable,9931.02,0.00013,4.321148122608318,4.42,0.7327426665943395,-0.7977297360123672,7.0
2021-09-02_210901_d14_p1_jvl_eval.csv,reliable,9012.15,0.00097,4.204386097691229,4.45,0.6174430226623151,0.1503704643008743,6.0
2021-09-02_210901_d14_p4_jvl_eval.csv,reliable,8700.16,0.00479,4.1254624759982415,4.355,0.9596007431730428,0.7054614817163202,10.0
2021-09-02_210901_d14_p5_jvl_eval.csv,reliable,8032.29,0.00012,4.355223252840898,4.455,0.5814947046722869,-0.5023014932199446,6.0
2021-09-02_210901_d14_p8_jvl_eval.csv,reliable,8088.37,0.00014,4.271192888402348,4.42,0.8698580311958966,0.4319150238934052,9.0
2021-09-02_210901_d21_p1_jvl_eval.csv,leaky,147.77,100.70063,0.02,,,,
2021-09-02_210901_d21_p4_jvl_eval.csv,reliable,4836.47,8e-05,4.370773380971452,4.484999999999999,0.7801268847589687,0.9868138787315148,8.0
2021-09-02_210901_d21_p5_jvl_eval.csv,reliable,4847.85,6e-05,4.084814086126464,4.365,0.940053667420696,-0.1457039894315116,9.0
2021-09-02_210901_d21_p8_jvl_eval.csv,leaky,370.96,82.95363,0.02,,,,
2021-09-02_210901_d22_p1_jvl_eval.csv,reliable,4904.93,8e-05,4.183923293620876,4.45,1.064648798523424,-1.6551845184599114,11.0
2021-09-02_210901_d22_p4_jvl_eval.csv,reliable,4862.4,0.00041,4.613080521761052,4.585,0.8744060322985733,0.9884666100347778,9.0
2021-09-02_210901_d22_p5_jvl_eval.csv,reliable,4533.53,0.00189,3.42202306462362,4.025,0.6571407682963588,0.6667179722795078,7.0
2021-09-02_210901_d22_p8_jvl_eval.csv,reliable,4738.81,0.00014,4.491820171199795,4.53,0.7082681812798968,0.786130309816518,7.0
2021-09-02_210901_d23_p1_jvl_eval.csv,reliable,9050.65,0.00022,4.235001141582041,4.4,0.727957762246352,-2.0237003952283046,7.0
2021-09-02_210901_d23_p4_jvl_eval.csv,reliable,10083.91,0.00096,4.331202871112321,4.51,0.9496210891505068,-0.0739176274529269,9.0
2021-09-02_210901_d23_p5_jvl_eval.csv,reliable,9709.55,0.00184,4.237029016283669,4.4,1.1140963267034696,-1.7395293539961736,11.0
2021-09-02_210901_d23_p8_jvl_eval.csv,reliable,9684.59,0.00019,4.332638853663904,4.45,1.1488589535426792,-0.752317264624743,11.0
2021-09-02_210901_d24_p1_jvl_eval.csv,reliable,10252.71,0.00031,3.956100887700493,4.26,0.8190864900607318,0.5279361673288883,8.0
2021-09-02_210901_d24_p4_jvl_eval.csv,reliable,10596.78,0.00217,3.943413491587484,4.29,0.5888712469375208,0.7342364613600072,6.0
2021-09-02_210901_d24_p5_jvl_eval.csv,reliable,10542.28,0.00771,3.788000485049896,4.29,0.2467452184682712,0.7667252340955163,2.0
2021-09-02_210901_d24_p8_jvl_eval.csv,reliable,10313.94,0.003,4.0207055504322,4.28,0.7104169500306434,-0.1202069304691803,7.0
2021-09-02_210901_d32_p1_jvl_eval.csv,leaky,73.02,9.79006,,,,,
2021-09-02_210901_d32_p4_jvl_eval.csv,leaky,60.26,0.32356,,,,,
2021-09-02_210901_d32_p5_jvl_eval.csv,leaky,64.41,4.62852,,,,,
2021-09-02_210901_d32_p8_jvl_eval.csv,leaky,66.12,1.01274,,,,,
2021-09-02_210901_d33_p1_jvl_eval.csv,reliable,1201.19,0.00021,2.7695430667464875,2.69,0.5953895393105154,1.4507638970196048,6.0
2021-09-02_210901_d33_p4_jvl_eval.csv,leaky,1051.92,0.12621,1.962970702788233,,,,
2021-09-02_210901_d33_p5_jvl_eval.csv,leaky,1102.41,1.01118,1.7521033165890996,,,,
2021-09-02_210901_d33_p8_jvl_eval.csv,leaky,1056.57,0.08416,2.49,,,,
2021-09-02_210901_d34_p1_jvl_eval.csv,marginal,430.74,0.00454,2.532765920982244,,,,
2021-09-02_210901_d34_p4_jvl_eval.csv,leaky,410.7,0.79965,0.6433935263081971,,,,
2021-09-02_210901_d34_p5_jvl_eval.csv,marginal,443.01,0.00031,2.748041822132397,,,,
2021-09-02_210901_d34_p8_jvl_eval.csv,leaky,433.02,0.39318,1.6991111494926583,,,,
2021-09-02_210901_d43_p1_jvl_eval.csv,leaky,54.65,1.02812,,,,,
2021-09-02_210901_d43_p4_jvl_eval.csv,dim,60.45,0.00861,,,,,
2021-09-02_210901_d43_p5_jvl_eval.csv,dim,58.65,0.00066,,,,,
2021-09-02_210901_d43_p8_jvl_eval.csv,leaky,51.95,0.74693,,,,,
2021-09-02_210901_d44_p1_jvl_eval.csv,leaky,1301.19,0.06853,2.0996805384583177,,,,
2021-09-02_210901_d44_p4_jvl_eval.csv,leaky,1438.31,0.81146,2.1197974450261032,,,,
2021-09-02_210901_d44_p5_jvl_eval.csv,leaky,1509.0,0.06865,2.17167019173702,,,,
2021-09-02_210901_d44_p8_jvl_eval.csv,leaky,1252.57,2.68144,0.735681702016235,,,,
2021-09-08_210907_d11_p1_jvl_eval.csv,leaky,3215.65,0.03134,1.106394372982884,1.55,0.4214862655362141,0.5918988368375053,4.0
2021-09-08_210907_d11_p4_jvl_eval.csv,leaky,3790.42,1.05589,1.1189702149209693,1.585,0.5623044409547513,0.5117330105491584,6.0
2021-09-08_210907_d11_p5_jvl_eval.csv,leaky,3527.67,0.04661,1.1635179473771615,1.64,0.4769046932548632,-0.7575768966256078,5.0
2021-09-08_210907_d11_p8_jvl_eval.csv,leaky,3741.11,0.08621,1.0869020238349538,1.58,0.464255115876638,0.4302290916527455,5.0
2021-09-08_210907_d12_p1_jvl_eval.csv,leaky,4034.73,0.01356,1.2575837271140786,1.735,0.4935838911090169,-1.5713255893849107,5.0
2021-09-08_210907_d12_p8_jvl_eval.csv,leaky,3750.13,0.02048,1.2492662960937615,1.71,0.5118080257385286,0.581815486872729,5.0
2021-09-08_210907_d13_p1_jvl_eval.csv,leaky,3886.65,0.0146,1.296310991667791,1.745,0.3586654027234257,0.0969156774406061,4.0
2021-09-08_210907_d13_p4_jvl_eval.csv,reliable,4048.84,0.00951,1.28972671254657,1.725,0.7347880422582619,-0.3107001396766664,7.0
2021-09-08_210907_d13_p5_jvl_eval.csv,leaky,3843.15,0.01815,1.2529392922751272,1.69,0.434343224332343,-0.1339714539210759,4.0
2021-09-08_210907_d13_p8_jvl_eval.csv,reliable,3645.42,0.00854,1.3387904179564545,1.75,0.4141503309156151,1.4736881185773587,4.0
2021-09-08_210907_d14_p1_jvl_eval.csv,leaky,1544.67,0.04897,1.0983778210584487,1.53,0.4071173070421195,0.1335886396146984,4.0
2021-09-08_210907_d14_p4_jvl_eval.csv,leaky,3578.51,0.07854,1.0844890388083548,1.56,0.1670805947098854,0.5035259785570431,2.0
2021-09-08_210907_d14_p5_jvl_eval.csv,leaky,3535.68,0.03127,1.1604505977600446,1.59,0.3642486414362306,0.1759772698009588,4.0
2021-09-08_210907_d14_p8_jvl_eval.csv,leaky,3604.94,0.1951,0.99406022628914,1.485,0.605055093267843,1.0263206254616144,6.0
2021-09-08_210907_d21_p1_jvl_eval.csv,reliable,2353.3,0.00384,0.6860736917656821,0.86,0.7099680246002374,-0.6561488436705101,7.0
2021-09-08_210907_d21_p4_jvl_eval.csv,reliable,2228.1,0.00355,0.6649736513811835,0.83,0.6278450420286658,-0.3769043973969121,6.0
2021-09-08_210907_d21_p5_jvl_eval.csv,reliable,2099.21,0.0063,0.6367267663900179,0.81,0.8482137771042447,0.476089626938312,8.0
2021-09-08_210907_d21_p8_jvl_eval.csv,reliable,2330.99,0.00757,0.6555511276767958,0.83,0.803643145775285,1.568652346112958,8.0
2021-09-08_210907_d22_p1_jvl_eval.csv,reliable,1928.63,0.00427,0.7015381495089047,0.85,0.9361669788186894,-0.9002138386661203,9.0
2021-09-08_210907_d22_p4_jvl_eval.csv,reliable,1608.25,0.00506,0.7137082655274252,0.845,0.2893258032936042,0.9703183693269788,3.0
2021-09-08_210907_d22_p5_jvl_eval.csv,leaky,2005.22,0.01294,0.6773142207563413,0.82,0.6694185304838062,-1.416438135914218,7.0
2021-09-08_210907_d22_p8_jvl_eval.csv,reliable,2057.96,0.00256,0.6904658836229185,0.84,0.8598588057350999,0.5719938489250579,9.0
2021-09-08_210907_d23_p1_jvl_eval.csv,reliable,2233.5,0.0042,0.7013009023996607,0.85,0.7038858277779134,-0.4829387457017984,7.0
2021-09-08_210907_d23_p8_jvl_eval.csv,reliable,2316.81,0.00826,0.6923797003414192,0.845,0.6800235214176971,-0.4797910846887929,7.0
2021-09-08_210907_d24_p1_jvl_eval.csv,reliable,1224.58,0.00259,0.6590788611830232,0.79,0.7980057028453289,0.6833717950677284,8.0
2021-09-08_210907_d24_p4_jvl_eval.csv,leaky,919.98,0.01196,0.6530473037578179,0.77,0.5184259286054362,0.8051864002263622,5.0
2021-09-08_210907_d24_p5_jvl_eval.csv,reliable,628.24,0.00144,0.6566202224939781,0.735,0.3414228284177758,0.8022191727112331,3.0
2021-09-08_210907_d24_p8_jvl_eval.csv,reliable,1110.78,0.00424,0.64699098990967,0.77,0.4492521839406172,-1.5346094638088064,4.0
2021-09-08_210907_d31_p1_jvl_eval.csv,reliable,2319.33,0.0007,0.772444191226343,0.97,0.3846849965926084,0.1030270240323878,4.0
2021-09-08_210907_d31_p4_jvl_eval.csv,reliable,2258.41,0.00072,0.766984046215812,0.98,0.7560692372138968,-1.2510419766281369,8.0
2021-09-08_210907_d31_p5_jvl_eval.csv,reliable,1990.16,0.00059,0.8078987821416743,1.01,0.6138183918125572,0.8094977345607457,6.0
2021-09-08_210907_d33_p5_jvl_eval.csv,leaky,1400.93,0.67214,0.6451207027369438,0.81,0.6071719216470961,0.6442941343045415,6.0
2021-09-08_210907_d33_p8_jvl_eval.csv,leaky,1259.2,0.08309,0.7025564861515894,0.83,0.6653972354107653,-0.9439973471719302,7.0
2021-09-08_210907_d34_p4_jvl_eval.csv,reliable,1383.97,0.00269,0.6834669044596178,0.815,0.4748179091836699,1.308851993377376,5.0
2021-09-09_BSBCz cavity 50wt%_d11_p1_jvl_eval.csv,dead,0.0,0.0,,,,,
2021-09-09_BSBCz cavity 50wt%_d11_p2_jvl_eval.csv,dead,0.0,0.0,,,,,
2021-09-09_BSBCz cavity 50wt%_d11_p3_jvl_eval.csv,dead,0.0,1182.86625,,,,,
2021-09-09_BSBCz cavity 50wt%_d11_p4_jvl_eval.csv,dead,0.0,0.02169,,,,,
2021-09-09_BSBCz cavity 50wt%_d11_p5_jvl_eval.csv,dead,0.0,0.01236,,,,,
2021-09-09_BSBCz cavity 50wt%_d11_p6_jvl_eval.csv,dead,0.0,1884.75875,,,,,
2021-09-09_BSBCz cavity 50wt%_d11_p7_jvl_eval.csv,dead,0.0,0.0,,,,,
2021-09-09_BSBCz cavity 50wt%_d11_p8_jvl_eval.csv,dead,0.0,0.0,,,,,
2021-09-09_BSBCz cavity 50wt%_d22_p1_jvl_eval.csv,dead,0.0,0.00366,,,,,
2021-09-09_BSBCz cavity 50wt%_d22_p2_jvl_eval.csv,dead,0.0,9.89785,,,,,
2021-09-09_BSBCz cavity 50wt%_d22_p3_jvl_eval.csv,dead,0.0,0.00117,,,,,
2021-09-09_BSBCz cavity 50wt%_d22_p4_jvl_eval.csv,dead,0.0,1043.80875,,,,,
2021-09-09_BSBCz cavity 50wt%_d22_p5_jvl_eval.csv,dead,0.0,0.00321,,,,,
2021-09-09_BSBCz cavity 50wt%_d22_p6_jvl_eval.csv,dead,0.0,0.00454,,,,,
2021-09-09_BSBCz cavity 50wt%_d22_p7_jvl_eval.csv,dead,0.0,0.00266,,,,,
2021-09-09_BSBCz cavity 50wt%_d22_p8_jvl_eval.csv,dead,0.0,0.00735,,,,,
2021-09-09_BSBCz cavity 50wt%_d33_p1_jvl_eval.csv,dead,0.0,0.00137,,,,,
2021-09-09_BSBCz cavity 50wt%_d33_p2_jvl_eval.csv,dead,0.0,0.00219,,,,,
2021-09-09_BSBCz cavity 50wt%_d33_p3_jvl_eval.csv,dead,0.0,0.0252,,,,,
2021-09-09_BSBCz cavity 50wt%_d33_p4_jvl_eval.csv,dead,0.0,1431.17875,,,,,
2021-09-09_BSBCz cavity 50wt%_d33_p5_jvl_eval.csv,dead,0.0,0.00746,,,,,
2021-09-09_BSBCz cavity 50wt%_d33_p6_jvl_eval.csv,dead,0.0,0.00022,,,,,
2021-09-09_BSBCz cavity 50wt%_d33_p7_jvl_eval.csv,dead,0.0,0.00323,,,,,
2021-09-09_BSBCz cavity 50wt%_d33_p8_jvl_eval.csv,dead,0.0,925.80313,,,,,
2021-09-09_BSBCz cavity 50wt%_d42_p1_jvl_eval.csv,dead,0.0,0.0,,,,,
2021-09-09_BSBCz cavity 50wt%_d42_p2_jvl_eval.csv,dead,0.0,0.00724,,,,,
2021-09-09_BSBCz cavity 50wt%_d42_p3_jvl_eval.csv,dead,0.0,0.02543,,,,,
2021-09-09_BSBCz cavity 50wt%_d42_p4_jvl_eval.csv,dead,0.0,0.00484,,,,,
2021-09-09_BSBCz cavity 50wt%_d42_p5_jvl_eval.csv,dead,0.0,0.00031,,,,,
2021-09-09_BSBCz cavity 50wt%_d42_p6_jvl_eval.csv,dead,0.0,0.00023,,,,,
2021-09-09_BSBCz cavity 50wt%_d42_p7_jvl_eval.csv,dead,0.0,0.00243,,,,,
2021-09-09_BSBCz cavity 50wt%_d42_p8_jvl_eval.csv,dead,0.0,1199.71062,,,,,
2021-09-09_BSBCz cavity 50wt%_d44_p1_jvl_eval.csv,dead,0.0,2.17258,,,,,
2021-09-09_BSBCz cavity 50wt%_d44_p2_jvl_eval.csv,dead,0.0,0.00278,,,,,
2021-09-09_BSBCz cavity 50wt%_d44_p3_jvl_eval.csv,dead,0.0,0.00108,,,,,
2021-09-09_BSBCz cavity 50wt%_d44_p4_jvl_eval.csv,dead,0.0,0.00204,,,,,
2021-09-09_BSBCz cavity 50wt%_d44_p5_jvl_eval.csv,dead,0.0,2513.33687,,,,,
2021-09-09_BSBCz cavity 50wt%_d44_p6_jvl_eval.csv,dead,0.0,2617.69312,,,,,
2021-09-09_BSBCz cavity 50wt%_d44_p7_jvl_eval.csv,dead,0.0,0.00324,,,,,
2021-09-09_BSBCz cavity 50wt%_d44_p8_jvl_eval.csv,dead,0.0,0.00282,,,,,
2021-09-09_CBP with BSBCz_d11_p5_jvl_eval.csv,reliable,1015.23,8e-05,2.807984073773217,2.865,1.991156012848365,-2.629758186376541,20.0
2021-09-09_CBP with BSBCz_d33_p8_jvl_eval.csv,reliable,1871.72,1e-05,2.6111555547320044,2.585,1.890957426335539,1.5273603988110842,19.0
2021-09-09_CBP with BSBCz_d44_p8_jvl_eval.csv,reliable,2148.78,1e-05,2.7618211307491607,2.82,0.9154901131173986,0.2609818031538853,9.0
2021-09-09_RED-PIN-TOP-2nd-MC_d11_p1_jvl_eval.csv,leaky,17840.82,0.03343,14.671304293956029,20.79,0.6884363094795896,0.3488890956836003,7.0
2021-09-09_RED-PIN-TOP-2nd-MC_d11_p4_jvl_eval.csv,leaky,18648.21,0.11866,9.493782869098442,19.02,1.355160801218226,-1.1051763863284751,14.0
2021-09-09_RED-PIN-TOP-2nd-MC_d11_p5_jvl_eval.csv,leaky,19717.22,0.07287,12.038429623133991,21.22,0.686669245019186,0.8884753280827964,7.0
2021-09-09_RED-PIN-TOP-2nd-MC_d12_p1_jvl_eval.csv,leaky,19908.34,0.22236,5.372483571348907,15.21,0.7067252226306758,-0.2164328665889476,7.0
2021-09-09_RED-PIN-TOP-2nd-MC_d12_p4_jvl_eval.csv,leaky,20466.08,0.28862,4.685097502441235,14.72,0.6784745217900543,-1.563833855815005,7.0
2021-09-09_RED-PIN-TOP-2nd-MC_d12_p5_jvl_eval.csv,leaky,20242.8,0.48421,3.097701261687302,11.45,0.6702882095018934,-2.0603565195131464,7.0
2021-09-09_RED-PIN-TOP-2nd-MC_d13_p1_jvl_eval.csv,leaky,19199.5,0.20719,4.9156127409731,13.01,1.491570807348665,0.7128034944208128,15.0
2021-09-09_RED-PIN-TOP-2nd-MC_d13_p4_jvl_eval.csv,leaky,15177.9,0.24043,4.574264297877539,12.47,0.8864674418872789,1.0865302337545597,9.0
2021-09-09_RED-PIN-TOP-2nd-MC_d13_p5_jvl_eval.csv,leaky,19962.24,0.26697,4.7083912078110055,13.57,1.1151759699600248,0.8142789659222173,11.0
2021-09-09_RED-PIN-TOP-2nd-MC_d14_p1_jvl_eval.csv,leaky,17883.07,0.26823,4.351112125089994,11.41,1.13412221249465,-1.248241795632257,11.0
2021-09-09_RED-PIN-TOP-2nd-MC_d14_p4_jvl_eval.csv,leaky,18207.17,0.16324,6.078178850407482,13.8,1.3404461948826378,1.783565623475864,13.0
2021-09-09_RED-PIN-TOP-2nd-MC_d14_p5_jvl_eval.csv,leaky,19065.01,0.31578,4.206580984770232,12.27,0.9626847546913287,-0.9311073270804762,10.0
2021-09-09_RED-PIN-TOP-2nd-MC_d21_p1_jvl_eval.csv,leaky,21894.44,0.03999,14.214969962320586,22.15,1.063376987837025,0.7756525296495079,11.0
2021-09-09_RED-PIN-TOP-2nd-MC_d21_p5_jvl_eval.csv,leaky,20643.19,0.06827,11.14568294415506,20.79,1.0083770511926915,-1.6791824217235147,10.0
2021-09-09_RED-PIN-TOP-2nd-MC_d21_p8_jvl_eval.csv,leaky,19287.28,0.09674,10.050625864306882,19.95,0.9254652850916942,1.2179840780304754,9.0
2021-09-09_RED-PIN-TOP-2nd-MC_d22_p5_jvl_eval.csv,leaky,18506.17,0.09628,10.58372334184966,21.07,0.7171287840834476,1.2369463303711905,7.0
2021-09-09_RED-PIN-TOP-2nd-MC_d22_p8_jvl_eval.csv,leaky,18761.97,0.10154,9.89380917650769,20.49,1.0368023897830576,-2.546422887503183,10.0
2021-09-09_RED-PIN-TOP-2nd-MC_d23_p1_jvl_eval.csv,leaky,20214.66,0.04219,13.40592258043336,20.66,0.718708156263995,1.3076041557094786,7.0
2021-09-09_RED-PIN-TOP-2nd-MC_d23_p5_jvl_eval.csv,leaky,18706.94,0.15491,6.519165980003802,16.13,1.180990574613193,-0.4438218069655841,12.0
2021-09-09_RED-PIN-TOP-2nd-MC_d23_p8_jvl_eval.csv,leaky,19331.86,0.08153,10.273423119371737,19.41,1.2346609278802627,0.164643565219247,12.0
2021-09-09_RED-PIN-TOP-2nd-MC_d24_p1_jvl_eval.csv,leaky,18740.11,0.12414,7.236523306959974,15.82,0.6408645380329951,-2.687867226916824,6.0
2021-09-09_RED-PIN-TOP-2nd-MC_d24_p4_jvl_eval.csv,leaky,18619.46,0.15057,6.543465809802765,14.54,1.1861969933128638,0.5425742026568413,12.0
2021-09-09_RED-PIN-TOP-2nd-MC_d24_p5_jvl_eval.csv,leaky,18834.98,0.07257,9.77964405248383,17.69,0.3598716674653487,-2.7378741601964296,4.0
2021-09-16_210907_d43_p4_jvl_eval.csv,leaky,1859.98,0.05289,0.4536988493814547,0.85,0.4645212039073363,-1.3975326581599403,5.0
2021-09-16_210907_d43_p5_jvl_eval.csv,leaky,2267.75,0.02703,,,,,
2021-09-16_210907_d43_p8_jvl_eval.csv,leaky,3477.65,0.03005,0.8334198032581862,1.09,0.9732455441337752,-1.051305986004204,10.0
2021-09-16_210907_d44_p5_jvl_eval.csv,reliable,1279.83,0.0086,0.5933290617232353,0.77,0.4419743514115134,-0.4181425729716708,4.0
2021-09-19_Red-TrOLEDs-bottom_d11_p1_jvl_eval.csv,marginal,3693.21,0.0003,,,,,
2021-09-19_Red-TrOLEDs-bottom_d11_p2_jvl_eval.csv,marginal,3946.57,0.00075,,,,,
2021-09-19_Red-TrOLEDs-bottom_d11_p3_jvl_eval.csv,marginal,11219.53,0.0004,,,,,
2021-09-19_Red-TrOLEDs-bottom_d11_p7_jvl_eval.csv,marginal,4219.77,0.00027,,,,,
2021-09-19_Red-TrOLEDs-bottom_d11_p8_jvl_eval.csv,marginal,3689.04,0.0008,,,,,
2021-09-19_Red-TrOLEDs-bottom_d12_p3_jvl_eval.csv,marginal,4114.62,0.0006,,,,,
2021-09-19_Red-TrOLEDs-bottom_d12_p4_jvl_eval.csv,marginal,3728.55,0.00082,,,,,
2021-09-19_Red-TrOLEDs-bottom_d12_p5_jvl_eval.csv,marginal,3602.96,0.00032,,,,,
2021-09-19_Red-TrOLEDs-bottom_d12_p6_jvl_eval.csv,reliable,3729.6,0.00022,6.350006216795178,5.99,1.4935074880538433,-3.4890842290094497,15.0
2021-09-19_Red-TrOLEDs-bottom_d21_p1_jvl_eval.csv,reliable,3444.75,0.0003,5.895988647375197,5.86,2.458088740829852,-5.909935255230695,25.0
2021-09-19_Red-TrOLEDs-bottom_d21_p2_jvl_eval.csv,reliable,3667.86,0.0002,6.567275395868862,6.01,1.4167003456083107,0.7387424549444727,14.0
2021-09-19_Red-TrOLEDs-bottom_d21_p7_jvl_eval.csv,marginal,3663.91,0.00025,,,,,
2021-09-19_Red-TrOLEDs-bottom_d21_p8_jvl_eval.csv,reliable,3472.43,0.00035,6.464900633303993,6.04,2.063655901673438,0.9849907649684472,21.0
2021-09-19_Red-TrOLEDs-bottom_d22_p3_jvl_eval.csv,marginal,3859.88,0.00052,,,,,
