Repository: jjoono/OLED-

# 저휘도(1~100 cd/m²) EQE 이상 진단 — 분석 결과 및 개선 계획

연구실 OLED 측정 데이터 18,634건(2021-08 ~ 2026-08)과 측정/평가 소프트웨어 소스를 분석해서,
저휘도 구간 EQE가 이론값 대비 크게 벗어나는 원인을 규명한 결과다.

**한 줄 요약**: 소자 문제가 아니라 **PD readout 구조의 문제**다. 원인은 ① 포인트당 PD 1회 판독(σ=20 µV),
② sweep당 background 1회 측정으로 인한 계통 오프셋, ③ 평가 소프트웨어의 pd_cutoff가 저휘도 데이터를 0으로 삭제,
세 가지이며 모두 정량적으로 확인됐다.

**현재 진행 상태**: 원인 규명 완료 → 개선안 확정 → **다음 액션은 벤치 노이즈 테스트**(§7). 아직 하드웨어/코드 수정은 하지 않았다.

---

## 1. 대상 데이터와 셋업

### 파생 데이터 (`data/`)
| 파일 | 내용 |
|---|---|
| `dataset_classification.csv` | 18,634개 파일별 class + noiseL/offL/L_min_trust |
| `metrics.csv` | 파일별 요약 지표(Lmax, J_leak, EQE@1/10/100/1000, PD noise 등) |

File: lowL-eqe-diagnosis/data/metrics.csv (part 1 of 85)
file,npts,vmin,vmax,vstep_med,Lmax,Jmax,PDmax,pd_noise_off,L_per_PDV,noise_L_equiv,J_leak,J_rev,EQEmax,L_at_EQEmax,EQE_1,EQE_10,EQE_100,EQE_1000,lum_per_mW
2021-08-05_tbpe-tfe_d32_p4_eval.csv,29,-2.0,4.0,0.1,3828.85,74.38912,0.1179155,nan,32471.11419897597,nan,0.12957,0.31582,13238.22,1.18,9154.78823967501,1.083221272976367,2.995641863890188,3.8485758324858126,55911.94509345794
2021-08-05_tbpe-tfe_d32_p5_eval.csv,29,-2.0,4.0,0.1,2764.3,58.43033,0.085131,nan,32471.116075007172,nan,2.94348,0.69609,3.32,2398.11,nan,0.40269621122104166,1.328546008579574,3.080505816135124,55912.21682847897
2021-08-05_tbpe-tfe_d34_p1_eval.csv,29,-2.0,4.0,0.1,1462.79,24.14662,0.0454233,nan,32203.516697377778,nan,0.00179,0.04112,68.81,1.75,17.436028079491805,3.347386551700207,4.13884981390696,4.373811885830612,55471.74819871065
2021-08-05_tbpe-tfe_d34_p4_eval.csv,29,-2.0,4.0,0.1,1019.59,16.9398,0.0316608,nan,32203.407562900786,nan,0.10146,0.21998,5.54,1.98,0.310002010023759,1.2119478432253048,3.208653068919108,4.2558753531198805,55472.796517954295
2021-08-05_tbpe-tfe_d34_p8_eval.csv,29,-2.0,4.0,0.1,1465.07,24.04635,0.0454942,nan,32203.539749624768,nan,0.01107,0.03402,7.89,2.05,nan,3.5088064542645685,4.290565831437649,4.4128889525476085,55474.06285497917
2021-08-05_tbpe-tfe_d41_p1_eval.csv,34,-2.0,4.5,0.1,893.62,18.18682,0.0305495,nan,29251.53573003223,nan,0.80274,1.08336,3.84,893.62,0.09412325851814574,0.45822415285576534,2.5969194300226786,nan,49867.18750000001
2021-08-05_tbpe-tfe_d42_p1_eval.csv,34,-2.0,4.5,0.1,1923.37,38.14191,0.0592332,2.5649850754926432e-05,32471.09750303542,0.8328788048015229,4e-05,8e-05,23785.16,2.12,124.32517581632735,4.065511732074411,3.749846965457762,3.6871679207803756,55911.91860465116
2021-08-05_tbpe-tfe_d42_p4_eval.csv,34,-2.0,4.5,0.1,1840.73,36.24022,0.0566883,nan,32471.198853306953,nan,0.00172,0.01004,3509.58,0.63,1674.0814769396227,3.6735726951365693,3.923097844839821,3.7254606582897476,55915.249088699886
2021-08-05_tbpe-tfe_d42_p8_eval.csv,34,-2.0,4.5,0.1,1701.98,33.47803,0.0524153,4.676726786706702e-05,32471.07404139276,1.5185834176251818,3e-05,7e-05,60.09,0.37,2.5875611540641987,2.6897025359644355,3.9394900584011285,3.689489304350943,55912.614980289094
2021-08-05_tbpe-tfe_d44_p1_eval.csv,34,-2.0,4.5,0.1,5338.56,98.73238,0.1657757,nan,32203.517712661214,nan,0.00486,0.02482,16402.09,1.45,13020.759835932216,2.725104163917827,4.099556950959586,4.3816243421112056,55471.3216957606
2021-08-05_tbpe-tfe_d44_p4_eval.csv,34,-2.0,4.5,0.1,4514.2,84.08131,0.1401771,nan,32203.513555760597,nan,0.48707,0.93557,4.24,600.69,0.11384383922837438,0.9244696015618802,3.269897355758093,4.203014878065551,55470.63160481691
2021-08-05_tbpe-tfe_d44_p5_eval.csv,34,-2.0,4.5,0.1,7953.48,154.13806,0.2469754,1.8044805346691884e-05,32203.52332617249,0.5811063098984341,0.00241,0.00137,209.75,0.8,162.31215483912032,3.4108306244666595,4.258314176537238,4.36743753894627,55471.33491421397
2021-08-11_BSB4 Cs var_d11_p1_jvl_eval.csv,29,-2.0,6.0,0.2,1.55,0.0,0.0001216,6.464655574766278e-05,nan,nan,0.0,0.0,nan,nan,nan,nan,nan,nan,25833.333333333332
2021-08-11_BSB4 Cs var_d11_p4_jvl_eval.csv,29,-2.0,6.0,0.2,1.42,3838.07438,0.0001172,nan,nan,nan,142.66631,239.91287,nan,nan,nan,nan,nan,nan,23666.666666666664
2021-08-11_BSB4 Cs var_d11_p5_jvl_eval.csv,29,-2.0,6.0,0.2,2.83,4126.66812,0.0002219,nan,nan,nan,146.6685,154.8145,2565.12,2.63,nan,nan,nan,nan,25727.272727272728
2021-08-11_BSB4 Cs var_d11_p8_jvl_eval.csv,29,-2.0,6.0,0.2,0.27,4018.71188,0.0001562,nan,nan,nan,231.18012,156.47125,nan,nan,nan,nan,nan,nan,27000.0
2021-08-11_BSB4 Cs var_d12_p1_jvl_eval.csv,29,-2.0,6.0,0.2,0.99,0.00153,7.74e-05,1.2287945312378308e-05,nan,nan,0.0001,0.00021,2033.83,0.25,nan,nan,nan,nan,24749.999999999996
2021-08-11_BSB4 Cs var_d12_p4_jvl_eval.csv,29,-2.0,6.0,0.2,1.15,1755.83375,9.05e-05,nan,nan,nan,147.07775,190.41131,nan,nan,nan,nan,nan,nan,22999.999999999996
2021-08-11_BSB4 Cs var_d12_p5_jvl_eval.csv,29,-2.0,6.0,0.2,0.46,3857.83937,0.0001442,nan,nan,nan,337.06675,444.18762,nan,nan,nan,nan,nan,nan,23000.0
2021-08-11_BSB4 Cs var_d12_p8_jvl_eval.csv,29,-2.0,6.0,0.2,0.34,3930.95,7.46e-05,nan,nan,nan,605.39681,805.52125,nan,nan,nan,nan,nan,nan,34000.0
2021-08-11_BSB4 Cs var_d13_p1_jvl_eval.csv,29,-2.0,6.0,0.2,0.54,4036.22375,8.17e-05,nan,nan,nan,143.30994,3.46672,0.03,0.2,nan,nan,nan,nan,27000.0
2021-08-11_BSB4 Cs var_d13_p4_jvl_eval.csv,29,-2.0,6.0,0.2,0.24,0.01798,0.0001853,7.502987671587899e-05,nan,nan,0.0001,0.00018,155.65,0.03,nan,nan,nan,nan,23999.999999999996
2021-08-11_BSB4 Cs var_d13_p5_jvl_eval.csv,29,-2.0,6.0,0.2,0.05,4520.345,0.0007501,nan,nan,nan,285.36662,206.56288,nan,nan,nan,nan,nan,nan,nan
2021-08-11_BSB4 Cs var_d13_p8_jvl_eval.csv,29,-2.0,6.0,0.2,3.2,0.03021,0.0002515,nan,nan,nan,0.00021,0.01846,7087.29,2.61,nan,nan,nan,nan,24615.38461538462
2021-08-11_BSB4 Cs var_d14_p1_jvl_eval.csv,29,-2.0,6.0,0.2,2.38,0.0,0.0003508,9.881117689888471e-05,nan,nan,0.0,0.0,nan,nan,nan,nan,nan,nan,23799.999999999996
2021-08-11_BSB4 Cs var_d14_p4_jvl_eval.csv,29,-2.0,6.0,0.2,5.68,4372.28688,0.0004458,nan,nan,nan,1188.87437,1572.34687,nan,nan,nan,nan,nan,nan,24695.65217391304
2021-08-11_BSB4 Cs var_d14_p5_jvl_eval.csv,29,-2.0,6.0,0.2,0.47,0.42454,0.0002953,nan,nan,nan,0.07073,0.10616,1712.16,0.07,nan,nan,nan,nan,23499.999999999996
2021-08-11_BSB4 Cs var_d14_p8_jvl_eval.csv,29,-2.0,6.0,0.2,0.31,0.09526,0.0002748,8.389574542251829e-05,nan,nan,5e-05,7e-05,206.05,0.18,nan,nan,nan,nan,30999.999999999996
2021-08-11_BSB4 Cs var_d21_p1_jvl_eval.csv,29,-2.0,6.0,0.2,0.13,36.30872,0.0001918,nan,nan,nan,36.30872,27.94855,1.47,0.13,nan,nan,nan,nan,13000.0
2021-08-11_BSB4 Cs var_d21_p4_jvl_eval.csv,29,-2.0,6.0,0.2,0.1,4087.11438,0.0001055,nan,nan,nan,139.751,1.08589,nan,nan,nan,nan,nan,nan,nan
2021-08-11_BSB4 Cs var_d21_p5_jvl_eval.csv,29,-2.0,6.0,0.2,2.3,4115.34312,0.0001806,nan,nan,nan,567.10706,687.635,nan,nan,nan,nan,nan,nan,25555.55555555555
2021-08-11_BSB4 Cs var_d21_p8_jvl_eval.csv,29,-2.0,6.0,0.2,0.64,3810.76312,0.0001695,nan,nan,nan,88.99925,34.91016,nan,nan,nan,nan,nan,nan,21333.333333333332
2021-08-11_BSB4 Cs var_d22_p1_jvl_eval.csv,29,-2.0,6.0,0.2,1.85,1001.99,0.000145,nan,nan,nan,92.28875,21.60576,39.46,0.73,14.90373469237393,nan,nan,nan,26428.57142857143
2021-08-11_BSB4 Cs var_d22_p4_jvl_eval.csv,29,-2.0,6.0,0.2,1.56,4092.72937,0.0001222,nan,nan,nan,243.19106,270.41269,nan,nan,nan,nan,nan,nan,26000.0
2021-08-11_BSB4 Cs var_d22_p5_jvl_eval.csv,29,-2.0,6.0,0.2,-0.02,3883.25437,0.0001326,nan,nan,nan,281.32862,219.22744,nan,nan,nan,nan,nan,nan,nan
2021-08-11_BSB4 Cs var_d22_p8_jvl_eval.csv,29,-2.0,6.0,0.2,2.18,3969.83625,0.0001708,nan,nan,nan,288.92356,291.4125,0.01,1.32,nan,nan,nan,nan,24222.222222222223
2021-08-11_BSB4 Cs var_d23_p1_jvl_eval.csv,29,-2.0,6.0,0.2,0.23,4124.49813,0.000143,nan,nan,nan,93.105,105.59025,nan,nan,nan,nan,nan,nan,23000.0
2021-08-11_BSB4 Cs var_d23_p4_jvl_eval.csv,29,-2.0,6.0,0.2,2.81,1703.71562,0.0002204,nan,nan,nan,0.00017,0.00037,7729.16,2.21,nan,nan,nan,nan,25545.454545454544
2021-08-11_BSB4 Cs var_d23_p5_jvl_eval.csv,29,-2.0,6.0,0.2,0.76,0.01735,0.0005573,9.891966639652602e-05,nan,nan,5e-05,8e-05,2060.81,0.42,nan,nan,nan,nan,25333.333333333332
2021-08-11_BSB4 Cs var_d23_p8_jvl_eval.csv,29,-2.0,6.0,0.2,-0.22,1531.43375,0.0004829,nan,nan,nan,126.878,129.88837,nan,nan,nan,nan,nan,nan,nan
2021-08-11_BSB4 Cs var_d24_p1_jvl_eval.csv,29,-2.0,6.0,0.2,1.52,1341.90313,0.0001191,nan,nan,nan,329.80069,439.24788,nan,nan,nan,nan,nan,nan,25333.333333333332
2021-08-11_BSB4 Cs var_d24_p4_jvl_eval.csv,29,-2.0,6.0,0.2,0.54,0.26758,0.0001791,nan,nan,nan,0.00024,0.00031,101.35,0.54,nan,nan,nan,nan,27000.0
2021-08-11_BSB4 Cs var_d24_p5_jvl_eval.csv,29,-2.0,6.0,0.2,1.16,0.00078,0.000363,4.142907191815911e-05,nan,nan,0.00013,0.00017,337.98,1.16,290.13607632124626,nan,nan,nan,23199.999999999996
2021-08-11_BSB4 Cs var_d24_p8_jvl_eval.csv,29,-2.0,6.0,0.2,0.77,0.10011,0.0001452,nan,nan,nan,0.00042,0.00057,186.47,0.77,nan,nan,nan,nan,25666.666666666668
2021-08-11_BSB4 Cs var_d31_p1_jvl_eval.csv,39,-2.0,8.0,0.2,2.06,86.30175,0.0001617,nan,nan,nan,0.00123,0.00171,460.03,1.19,65.75047025769535,nan,nan,nan,25750.0
2021-08-11_BSB4 Cs var_d31_p4_jvl_eval.csv,39,-2.0,8.0,0.2,32.99,5592.90625,0.0025887,nan,12743.848263607215,nan,235.98212,200.51856,0.01,1.72,nan,nan,nan,nan,24804.51127819549
2021-08-11_BSB4 Cs var_d31_p5_jvl_eval.csv,39,-2.0,8.0,0.2,10.19,5104.10063,0.0007997,nan,nan,nan,166.24488,37.69707,nan,nan,nan,nan,nan,nan,24853.658536585364
2021-08-11_BSB4 Cs var_d31_p8_jvl_eval.csv,39,-2.0,8.0,0.2,0.77,0.17494,0.0001602,nan,nan,nan,0.00026,0.00155,152.69,0.26,nan,nan,nan,nan,25666.666666666668
2021-08-11_BSB4 Cs var_d32_p1_jvl_eval.csv,29,-2.0,6.0,0.2,0.08,0.0,0.0001683,4.5869812672665725e-05,nan,nan,0.0,0.0,nan,nan,nan,nan,nan,nan,nan
2021-08-11_BSB4 Cs var_d32_p4_jvl_eval.csv,29,-2.0,6.0,0.2,0.96,0.00547,0.0001249,4.652176238063214e-05,nan,nan,4e-05,7e-05,297.2,0.64,nan,nan,nan,nan,23999.999999999996
2021-08-11_BSB4 Cs var_d32_p5_jvl_eval.csv,29,-2.0,6.0,0.2,0.71,2.31389,0.0001049,nan,nan,nan,0.00382,2.31389,47.96,0.34,nan,nan,nan,nan,23666.666666666664
2021-08-11_BSB4 Cs var_d32_p8_jvl_eval.csv,29,-2.0,6.0,0.2,0.74,3643.94187,0.0001442,nan,nan,nan,192.38775,17.8123,0.02,0.5,nan,nan,nan,nan,24666.666666666664
2021-08-11_BSB4 Cs var_d33_p1_jvl_eval.csv,29,-2.0,6.0,0.2,1.42,3166.34188,0.0001116,nan,nan,nan,51.40342,85.50931,0.01,0.85,nan,nan,nan,nan,23666.666666666664
2021-08-11_BSB4 Cs var_d33_p4_jvl_eval.csv,29,-2.0,6.0,0.2,4.09,1722.35937,0.0003209,nan,nan,nan,183.83937,160.06419,0.01,2.81,nan,nan,nan,nan,24058.823529411762
2021-08-11_BSB4 Cs var_d33_p5_jvl_eval.csv,29,-2.0,6.0,0.2,0.6,4242.265,0.000173,nan,nan,nan,100.13931,1.26097,0.26,0.6,nan,nan,nan,nan,29999.999999999996
2021-08-11_BSB4 Cs var_d33_p8_jvl_eval.csv,29,-2.0,6.0,0.2,1.51,0.12406,0.0001185,nan,nan,nan,0.0001,0.03471,4513.87,1.48,785.6473178833439,nan,nan,nan,25166.666666666668
2021-08-11_BSB4 Cs var_d34_p1_jvl_eval.csv,29,-2.0,6.0,0.2,1.27,4681.79,9.95e-05,nan,nan,nan,266.6585,361.26106,nan,nan,nan,nan,nan,nan,25400.0
2021-08-11_BSB4 Cs var_d34_p4_jvl_eval.csv,29,-2.0,6.0,0.2,0.51,4447.21,0.0001664,nan,nan,nan,136.43225,2.00764,0.04,0.21,nan,nan,nan,nan,25500.0
2021-08-11_BSB4 Cs var_d34_p5_jvl_eval.csv,29,-2.0,6.0,0.2,0.52,4420.7575,0.0001814,nan,nan,nan,233.09056,260.89575,3.46,0.01,nan,nan,nan,nan,26000.0
2021-08-11_BSB4 Cs var_d34_p8_jvl_eval.csv,29,-2.0,6.0,0.2,2.95,0.12383,0.0002316,2.3754797410207485e-05,nan,nan,0.00014,0.0002,6924.23,1.98,5.72405076859227,nan,nan,nan,24583.333333333336
2021-08-11_BSB4 Cs var_d41_p1_jvl_eval.csv,39,-2.0,8.0,0.2,1.09,4473.82937,0.0001087,nan,nan,nan,192.68625,24.10344,nan,nan,nan,nan,nan,nan,27250.0
2021-08-11_BSB4 Cs var_d41_p4_jvl_eval.csv,39,-2.0,8.0,0.2,12.4,5010.59312,0.0009732,nan,nan,nan,240.68563,227.26225,0.01,2.0,nan,nan,nan,nan,24800.0
2021-08-11_BSB4 Cs var_d41_p5_jvl_eval.csv,39,-2.0,8.0,0.2,5.56,4758.08375,0.0004361,nan,nan,nan,188.63269,2.30006,447.5,0.15,nan,nan,nan,nan,25272.72727272727
2021-08-11_BSB4 Cs var_d41_p8_jvl_eval.csv,39,-2.0,8.0,0.2,1.37,0.0,0.0001076,4.090988460967741e-05,nan,nan,0.0,0.0,nan,nan,nan,nan,nan,nan,22833.333333333336
2021-08-11_BSB4 Cs var_d42_p1_jvl_eval.csv,39,-2.0,8.0,0.2,2.33,5033.79125,0.0002951,nan,nan,nan,7.91918,8.93621,0.01,0.26,nan,nan,nan,nan,25888.888888888887
2021-08-11_BSB4 Cs var_d42_p4_jvl_eval.csv,39,-2.0,8.0,0.2,0.22,0.01857,0.0002026,2.7747908029255106e-05,nan,nan,0.00011,0.00017,74.23,0.08,nan,nan,nan,nan,22000.0
2021-08-11_BSB4 Cs var_d42_p5_jvl_eval.csv,39,-2.0,8.0,0.2,2.29,0.97461,0.000523,nan,nan,nan,0.00038,0.97461,1079.98,1.72,110.42953307379004,nan,nan,nan,25444.44444444444
2021-08-11_BSB4 Cs var_d42_p8_jvl_eval.csv,39,-2.0,8.0,0.2,0.92,3090.93,0.0001193,3.1237276298607656e-05,nan,nan,61.14241,77.17413,nan,nan,nan,nan,nan,nan,23000.0
2021-08-11_BSB4 Cs var_d43_p1_jvl_eval.csv,39,-2.0,8.0,0.2,0.2,0.0,0.0001211,3.0233031819811776e-05,nan,nan,0.0,0.0,nan,nan,nan,nan,nan,nan,20000.0
2021-08-11_BSB4 Cs var_d43_p4_jvl_eval.csv,39,-2.0,8.0,0.2,0.57,0.41473,0.0001518,nan,nan,nan,8e-05,0.41473,165.23,0.09,nan,nan,nan,nan,28499.999999999996
2021-08-11_BSB4 Cs var_d43_p5_jvl_eval.csv,39,-2.0,8.0,0.2,2.2,5767.41687,0.0001728,nan,nan,nan,219.74444,225.65325,nan,nan,nan,nan,nan,nan,24444.444444444445
2021-08-11_BSB4 Cs var_d43_p8_jvl_eval.csv,39,-2.0,8.0,0.2,3.26,5002.89188,0.0002561,nan,nan,nan,402.14006,533.37188,nan,nan,nan,nan,nan,nan,25076.923076923078
2021-08-11_BSB4 Cs var_d44_p1_jvl_eval.csv,29,-2.0,6.0,0.2,1.16,2.27118,9.07e-05,nan,nan,nan,0.51258,2.27118,60.39,0.78,11.751172279759064,nan,nan,nan,23199.999999999996
2021-08-11_BSB4 Cs var_d44_p4_jvl_eval.csv,29,-2.0,6.0,0.2,-0.01,2.19186,0.0004015,nan,nan,nan,0.00122,0.00181,nan,nan,nan,nan,nan,nan,nan
2021-08-11_BSB4 Cs var_d44_p5_jvl_eval.csv,29,-2.0,6.0,0.2,2.53,3683.26875,0.0002813,nan,nan,nan,0.00537,0.00728,107.01,1.12,36.01354930408777,nan,nan,nan,25299.999999999996
2021-08-11_BSB4 Cs var_d44_p8_jvl_eval.csv,29,-2.0,6.0,0.2,1.99,4712.74875,0.0001564,nan,nan,nan,197.48481,192.40125,nan,nan,nan,nan,nan,nan,24874.999999999996
2021-08-12_Annealed40nmETL_d31_p4_jvl_eval.csv,43,-2.0,7.0,0.1,174.79,8.45781,0.0031611,nan,55292.047263890054,nan,0.00067,0.00149,0.8,59.31,nan,0.41293190395041707,0.7313186155147977,nan,135496.12403100776
2021-08-12_Annealed40nmETL_d31_p5_jvl_eval.csv,43,-2.0,7.0,0.1,213.51,10.19208,0.0038615,nan,55292.713480591,nan,0.00064,0.00151,241.15,8.23,0.8073716896394527,0.5132300850167585,0.810602300651527,nan,135993.6305732484
2021-08-18_BSB4 pin OLED Al_d11_p1_jvl_eval.csv,49,-2.0,6.0,0.1,2.16,787.27,0.0001434,nan,nan,nan,0.58045,1.57046,0.25,0.73,nan,nan,nan,nan,24000.0
2021-08-18_BSB4 pin OLED Al_d11_p4_jvl_eval.csv,49,-2.0,6.0,0.1,0.98,0.94635,0.0001388,nan,nan,nan,0.06654,0.0377,3.14,0.34,nan,nan,nan,nan,24499.999999999996
2021-08-18_BSB4 pin OLED Al_d11_p5_jvl_eval.csv,49,-2.0,6.0,0.1,1.77,6.25944,0.0001157,3.3586032811274395e-05,nan,nan,0.00036,0.00026,6032.32,1.01,4546.948370730781,nan,nan,nan,25285.71428571429
2021-08-18_BSB4 pin OLED Al_d11_p8_jvl_eval.csv,49,-2.0,6.0,0.1,1.47,2.14424,0.0001435,nan,nan,nan,0.01325,0.06451,86.3,0.53,0.14335425253866263,nan,nan,nan,24500.0
2021-08-18_BSB4 pin OLED Al_d12_p1_jvl_eval.csv,69,-2.0,8.0,0.1,0.98,6.07437,0.0001501,nan,nan,nan,0.00582,0.00949,32.58,0.78,nan,nan,nan,nan,24499.999999999996
2021-08-18_BSB4 pin OLED Al_d12_p4_jvl_eval.csv,69,-2.0,8.0,0.1,2.29,165.96075,0.0001494,nan,nan,nan,0.00329,0.00727,260.09,1.62,22.726714799026293,nan,nan,nan,25444.44444444444
2021-08-18_BSB4 pin OLED Al_d12_p5_jvl_eval.csv,69,-2.0,8.0,0.1,0.76,2.21391,0.0001638,4.01454427120911e-05,nan,nan,1e-05,2.21391,10748.49,0.45,nan,nan,nan,nan,25333.333333333332
2021-08-18_BSB4 pin OLED Al_d12_p8_jvl_eval.csv,69,-2.0,8.0,0.1,1.59,8.60411,0.0001042,1.0223384958026377e-05,nan,nan,0.00014,0.00057,4058.1,0.34,0.05757925405579638,nan,nan,nan,26500.0
2021-08-18_BSB4 pin OLED Al_d14_p1_jvl_eval.csv,39,-2.0,8.0,0.2,1.86,1.38245,0.0001219,nan,nan,nan,0.00458,0.03893,86.53,1.15,0.6244055403814658,nan,nan,nan,26571.428571428576
2021-08-18_BSB4 pin OLED Al_d14_p4_jvl_eval.csv,39,-2.0,8.0,0.2,0.9,6.65989,5.89e-05,nan,nan,nan,0.00542,0.09488,107.17,0.46,nan,nan,nan,nan,22500.0
2021-08-18_BSB4 pin OLED Al_d14_p5_jvl_eval.csv,39,-2.0,8.0,0.2,0.33,1.56977,0.0001211,nan,nan,nan,0.00412,0.04138,2.74,0.33,nan,nan,nan,nan,33000.0
2021-08-18_BSB4 pin OLED Al_d14_p8_jvl_eval.csv,39,-2.0,8.0,0.2,0.02,1.58138,0.0002078,nan,nan,nan,0.00996,0.03256,3.73,0.02,nan,nan,nan,nan,nan
2021-08-18_BSB4 pin OLED Al_d21_p1_jvl_eval.csv,39,-2.0,8.0,0.2,0.4,10.45332,0.0001876,nan,nan,nan,1.35876,0.00321,0.03,0.4,nan,nan,nan,nan,20000.0
2021-08-18_BSB4 pin OLED Al_d21_p4_jvl_eval.csv,39,-2.0,8.0,0.2,3.17,4.85205,0.0002073,nan,nan,nan,0.01369,0.08113,206.83,2.45,1.7851523324729681,nan,nan,nan,24384.615384615387
2021-08-18_BSB4 pin OLED Al_d21_p5_jvl_eval.csv,39,-2.0,8.0,0.2,0.18,5.63229,0.0002119,4.527523237562306e-05,nan,nan,6e-05,0.00014,2339.81,0.1,nan,nan,nan,nan,17999.999999999996
2021-08-18_BSB4 pin OLED Al_d21_p8_jvl_eval.csv,39,-2.0,8.0,0.2,1.1,5.93631,0.0001838,nan,nan,nan,0.12993,0.12395,0.04,0.43,0.03192239885911077,nan,nan,nan,27500.0
2021-08-18_BSB4 pin OLED Al_d22_p1_jvl_eval.csv,39,-2.0,8.0,0.2,0.39,75.01637,0.0001411,4.873246750189066e-05,nan,nan,1e-05,4e-05,2284.97,0.19,nan,nan,nan,nan,19500.0
2021-08-18_BSB4 pin OLED Al_d22_p4_jvl_eval.csv,39,-2.0,8.0,0.2,-0.14,7e-05,0.0001811,3.42416815411656e-05,nan,nan,0.0,0.0,nan,nan,nan,nan,nan,nan,nan
2021-08-18_BSB4 pin OLED Al_d22_p5_jvl_eval.csv,39,-2.0,8.0,0.2,1.14,1e-05,0.0001017,4.469344423875184e-05,nan,nan,0.0,1e-05,27200.26,1.14,24075.28464789254,nan,nan,nan,28499.999999999996
2021-08-18_BSB4 pin OLED Al_d22_p8_jvl_eval.csv,39,-2.0,8.0,0.2,3.59,6.40576,0.0002344,5.34107795058239e-05,nan,nan,0.0,0.0,65039.33,2.72,nan,nan,nan,nan,25642.857142857145
2021-08-18_BSB4 pin OLED Al_d23_p1_jvl_eval.csv,39,-2.0,8.0,0.2,4.08,0.0,0.0002665,7.392834324028763e-05,nan,nan,0.0,0.0,nan,nan,nan,nan,nan,nan,25500.0
2021-08-18_BSB4 pin OLED Al_d23_p4_jvl_eval.csv,39,-2.0,8.0,0.2,1.77,4.58872,0.0001156,1.894524273326215e-05,nan,nan,4e-05,0.0003,10200.1,0.85,0.09,nan,nan,nan,25285.71428571429
2021-08-18_BSB4 pin OLED Al_d23_p5_jvl_eval.csv,39,-2.0,8.0,0.2,1.01,2.75184,0.0001159,4.7827611793053075e-05,nan,nan,0.0,1e-05,15428.1,0.65,0.06,nan,nan,nan,25249.999999999996
2021-08-18_BSB4 pin OLED Al_d23_p8_jvl_eval.csv,39,-2.0,8.0,0.2,0.84,197.36775,0.0001297,nan,nan,nan,0.00139,0.00265,64.33,0.84,nan,nan,nan,nan,28000.0
2021-08-18_BSB4 pin OLED Al_d24_p1_jvl_eval.csv,39,-2.0,8.0,0.2,0.22,0.0,0.0002027,6.118167640676531e-05,nan,nan,0.0,0.0,nan,nan,nan,nan,nan,nan,22000.0
2021-08-18_BSB4 pin OLED Al_d24_p4_jvl_eval.csv,39,-2.0,8.0,0.2,0.67,3.00804,0.0001619,2.8893140253683192e-05,nan,nan,0.00058,0.13251,767.75,0.32,nan,nan,nan,nan,22333.333333333336
2021-08-18_BSB4 pin OLED Al_d24_p5_jvl_eval.csv,39,-2.0,8.0,0.2,1.16,1e-05,0.0001157,4.545508566291867e-05,nan,nan,0.0,1e-05,27638.97,1.16,23891.115822832817,nan,nan,nan,23199.999999999996
2021-08-18_BSB4 pin OLED Al_d24_p8_jvl_eval.csv,39,-2.0,8.0,0.2,0.51,0.0,0.0001789,4.218564821343127e-05,nan,nan,0.0,0.0,nan,nan,nan,nan,nan,nan,25500.0
2021-08-18_BSB4 pin OLED Al_d31_p1_jvl_eval.csv,49,-2.0,6.0,0.1,2.35,4.02667,0.0001538,nan,nan,nan,0.15542,0.24851,24.34,1.6,0.05990016253685479,nan,nan,nan,26111.11111111111
2021-08-18_BSB4 pin OLED Al_d31_p4_jvl_eval.csv,49,-2.0,6.0,0.1,1.36,1744.07938,0.0001549,nan,nan,nan,0.23181,0.75107,0.19,0.47,nan,nan,nan,nan,27200.0
2021-08-18_BSB4 pin OLED Al_d31_p5_jvl_eval.csv,49,-2.0,6.0,0.1,0.75,602.16506,0.0001842,nan,nan,nan,0.8635,2.26436,0.01,0.05,nan,nan,nan,nan,25000.0
2021-08-18_BSB4 pin OLED Al_d31_p8_jvl_eval.csv,49,-2.0,6.0,0.1,1.38,4.7296,9.66e-05,nan,nan,nan,0.01712,0.14249,4.35,0.93,0.06649971521417207,nan,nan,nan,27599.999999999996
2021-08-18_BSB4 pin OLED Al_d32_p1_jvl_eval.csv,39,-2.0,8.0,0.2,1.15,9.17042,0.0001243,nan,nan,nan,0.13486,0.21977,0.66,0.1,0.05,nan,nan,nan,22999.999999999996
2021-08-18_BSB4 pin OLED Al_d32_p4_jvl_eval.csv,39,-2.0,8.0,0.2,0.06,10.73015,0.0001926,nan,nan,nan,0.64314,1.27875,0.01,0.06,nan,nan,nan,nan,nan
2021-08-18_BSB4 pin OLED Al_d32_p5_jvl_eval.csv,39,-2.0,8.0,0.2,0.98,9.79694,8.87e-05,nan,nan,nan,0.13301,0.38937,2.09,0.93,nan,nan,nan,nan,24499.999999999996
2021-08-18_BSB4 pin OLED Al_d32_p8_jvl_eval.csv,39,-2.0,8.0,0.2,0.56,8.72801,0.0002384,nan,nan,nan,0.2249,0.21703,0.02,0.56,nan,nan,nan,nan,28000.0
2021-08-18_BSB4 pin OLED Al_d33_p1_jvl_eval.csv,39,-2.0,8.0,0.2,1.25,3.22083,0.0001336,2.8376440932576445e-05,nan,nan,0.00036,0.00012,1669.55,0.21,0.1749942550580717,nan,nan,nan,25000.0
2021-08-18_BSB4 pin OLED Al_d33_p4_jvl_eval.csv,39,-2.0,8.0,0.2,2.66,4.88943,0.0001742,1.938273458519205e-05,nan,nan,0.0,0.09267,7.3,1.68,0.044177250676545765,nan,nan,nan,24181.818181818184
2021-08-18_BSB4 pin OLED Al_d33_p5_jvl_eval.csv,39,-2.0,8.0,0.2,0.98,1e-05,0.0001623,4.361182231190175e-05,nan,nan,0.0,1e-05,7677.49,0.32,nan,nan,nan,nan,24499.999999999996
2021-08-18_BSB4 pin OLED Al_d33_p8_jvl_eval.csv,39,-2.0,8.0,0.2,0.76,3.84472,0.0001758,nan,nan,nan,0.08095,0.15076,10.11,0.61,nan,nan,nan,nan,25333.333333333332
2021-08-18_BSB4 pin OLED Al_d34_p1_jvl_eval.csv,39,-2.0,8.0,0.2,1.96,3.39581,0.0001281,3.5242328011546987e-05,nan,nan,1e-05,2e-05,5136.61,0.43,0.06515105174542696,nan,nan,nan,24499.999999999996
2021-08-18_BSB4 pin OLED Al_d34_p4_jvl_eval.csv,39,-2.0,8.0,0.2,2.43,1.59473,0.0001589,nan,nan,nan,0.00508,0.01444,569.54,2.43,68.5831319760699,nan,nan,nan,24300.0
2021-08-18_BSB4 pin OLED Al_d34_p5_jvl_eval.csv,39,-2.0,8.0,0.2,1.29,1.44638,8.44e-05,nan,nan,nan,0.08251,0.18289,18.61,0.64,0.14618108103171973,nan,nan,nan,25800.0
2021-08-18_BSB4 pin OLED Al_d34_p8_jvl_eval.csv,39,-2.0,8.0,0.2,1.14,0.0,0.0001383,4.7187377684660186e-05,nan,nan,0.0,0.0,nan,nan,nan,nan,nan,nan,28499.999999999996
2021-08-18_BSB4 pin OLED Al_d41_p1_jvl_eval.csv,39,-2.0,8.0,0.2,2.18,0.0,0.0001427,3.262193048326484e-05,nan,nan,0.0,0.0,nan,nan,nan,nan,nan,nan,24222.222222222223
2021-08-18_BSB4 pin OLED Al_d41_p4_jvl_eval.csv,39,-2.0,8.0,0.2,1.2,76.83187,0.0001189,4.3487509419904764e-05,nan,nan,0.0,1e-05,10346.34,0.43,2976.023001966784,nan,nan,nan,23999.999999999996
2021-08-18_BSB4 pin OLED Al_d41_p5_jvl_eval.csv,39,-2.0,8.0,0.2,2.44,10.85641,0.0001593,nan,nan,nan,0.1114,0.27592,16.2,2.31,0.11778455775468813,nan,nan,nan,24400.0
2021-08-18_BSB4 pin OLED Al_d41_p8_jvl_eval.csv,39,-2.0,8.0,0.2,2.23,0.0,0.0001459,5.5488670533073166e-05,nan,nan,0.0,0.0,nan,nan,nan,nan,nan,nan,24777.777777777777
2021-08-18_BSB4 pin OLED Al_d42_p1_jvl_eval.csv,49,-2.0,6.0,0.1,1.18,4.38495,0.0001738,nan,nan,nan,0.18099,0.22459,1.74,1.18,0.03735237743709355,nan,nan,nan,23599.999999999996
2021-08-18_BSB4 pin OLED Al_d42_p4_jvl_eval.csv,49,-2.0,6.0,0.1,0.32,10.03751,0.0002343,nan,nan,nan,0.32258,0.78537,0.11,0.25,nan,nan,nan,nan,31999.999999999996
2021-08-18_BSB4 pin OLED Al_d42_p5_jvl_eval.csv,49,-2.0,6.0,0.1,3.81,860.89375,0.0002492,nan,nan,nan,12.8384,14.72771,0.26,3.19,nan,nan,nan,nan,25400.000000000004
2021-08-18_BSB4 pin OLED Al_d42_p8_jvl_eval.csv,49,-2.0,6.0,0.1,0.42,7.62085,0.0001387,nan,nan,nan,0.27234,0.71144,0.44,0.42,nan,nan,nan,nan,20999.999999999996
2021-08-18_BSB4 pin OLED Al_d43_p1_jvl_eval.csv,39,-2.0,8.0,0.2,2.58,18.78686,0.0001686,nan,nan,nan,1.62596,0.01027,2.83,0.16,0.011471084173123276,nan,nan,nan,25800.0
2021-08-18_BSB4 pin OLED Al_d43_p4_jvl_eval.csv,39,-2.0,8.0,0.2,0.41,0.0,0.0001946,5.491306392003753e-05,nan,nan,0.0,0.0,nan,nan,nan,nan,nan,nan,20499.999999999996
2021-08-18_BSB4 pin OLED Al_d43_p5_jvl_eval.csv,39,-2.0,8.0,0.2,2.87,1e-05,0.0001874,3.718760123660936e-05,nan,nan,0.0,1e-05,nan,nan,nan,nan,nan,nan,26090.909090909092
2021-08-18_BSB4 pin OLED Al_d43_p8_jvl_eval.csv,39,-2.0,8.0,0.2,0.88,5.62692,0.0001602,nan,nan,nan,0.11804,0.37056,0.42,0.17,nan,nan,nan,nan,29333.333333333332
2021-08-18_BSB4 pin OLED Al_d44_p1_jvl_eval.csv,39,-2.0,8.0,0.2,2.42,2.79804,0.0001584,nan,nan,nan,0.05209,0.12337,19.08,2.21,0.07550649454193568,nan,nan,nan,24199.999999999996
2021-08-18_BSB4 pin OLED Al_d44_p4_jvl_eval.csv,39,-2.0,8.0,0.2,0.63,7.53188,0.0001842,nan,nan,nan,0.13638,0.21439,5.32,0.21,nan,nan,nan,nan,31499.999999999996
2021-08-18_BSB4 pin OLED Al_d44_p5_jvl_eval.csv,39,-2.0,8.0,0.2,0.61,8.23314,0.0001068,nan,nan,nan,0.11019,0.42709,0.19,0.14,nan,nan,nan,nan,30499.999999999996
2021-08-23_210823_d42_p1_jvl_eval.csv,29,-2.0,4.0,0.1,40.97,1.14423,0.0012972,6.86091354659695e-05,nan,nan,4e-05,0.00014,1.82,40.97,nan,nan,nan,nan,75870.37037037036
2021-08-23_210823_d42_p5_jvl_eval.csv,29,-2.0,4.0,0.1,0.0,2.39345,0.0007673,nan,nan,nan,0.65578,1.12879,nan,nan,nan,nan,nan,nan,nan
2021-08-23_210823_d42_p8_jvl_eval.csv,29,-2.0,4.0,0.1,44.21,1.1022,0.0014001,3.6638427913872065e-05,nan,nan,2e-05,0.00133,2.09,37.57,nan,nan,nan,nan,76224.13793103448
2021-08-25_CBP with BSBCz_d11_p1_jvl_eval.csv,49,-2.0,6.0,0.1,949.94,30.28018,0.0266067,nan,35703.013146186524,nan,0.01352,0.0393,1.94,667.61,nan,nan,1.6747218770648729,nan,63541.13712374582
2021-08-25_CBP with BSBCz_d11_p4_jvl_eval.csv,49,-2.0,6.0,0.1,0.0,2162.71875,0.000763,nan,nan,nan,103.0895,185.04544,nan,nan,nan,nan,nan,nan,nan
2021-08-25_CBP with BSBCz_d11_p5_jvl_eval.csv,49,-2.0,6.0,0.1,940.02,31.79473,0.026329,1.8841922820019074e-05,35702.83845847719,0.672710126690236,8e-05,0.00079,1.89,158.02,nan,nan,1.7820008845248136,nan,63557.80933062881
2021-08-25_CBP with BSBCz_d11_p8_jvl_eval.csv,49,-2.0,6.0,0.1,917.61,30.4932,0.0257013,2.4018076525816967e-05,35702.894856876715,0.857514860865662,0.00061,0.00196,1.98,98.98,nan,nan,1.9786826423560138,nan,63546.39889196676
2021-08-25_CBP with BSBCz_d12_p1_jvl_eval.csv,69,-2.0,8.0,0.1,3044.87,112.21387,0.0915681,2.991681058461205e-05,33252.4960551,0.994808625945986,0.00011,0.00015,2.01,72.29,nan,nan,1.9349364655399492,1.84,58442.80230326295
2021-08-25_CBP with BSBCz_d12_p4_jvl_eval.csv,69,-2.0,8.0,0.1,3280.06,119.59125,0.098641,nan,33252.537640380106,nan,0.00189,0.00289,1.94,204.87,nan,nan,1.825288713553195,1.8554648119168873,58447.25588025659
2021-08-25_CBP with BSBCz_d12_p5_jvl_eval.csv,69,-2.0,8.0,0.1,0.0,2765.03562,0.0002171,nan,nan,nan,0.13966,0.17699,nan,nan,nan,nan,nan,nan,nan
2021-08-25_CBP with BSBCz_d12_p8_jvl_eval.csv,69,-2.0,8.0,0.1,0.0,863.29,0.0002006,nan,nan,nan,0.02456,0.01727,nan,nan,nan,nan,nan,nan,nan
2021-08-25_CBP with BSBCz_d13_p1_jvl_eval.csv,49,-2.0,6.0,0.1,1997.41,71.62669,0.049058,nan,40715.34358548025,nan,0.01321,0.03452,1.49,1997.41,nan,nan,0.45880836178869194,1.2725441942044122,75062.38256294627
2021-08-25_CBP with BSBCz_d13_p4_jvl_eval.csv,49,-2.0,6.0,0.1,1843.98,54.18558,0.0452896,nan,40715.24729966732,nan,0.00126,0.00525,1.82,1843.98,nan,nan,0.9631683815522767,1.7596943031554657,75050.06105006105
2021-08-25_CBP with BSBCz_d13_p5_jvl_eval.csv,49,-2.0,6.0,0.1,1684.74,48.8625,0.0413785,nan,40715.346585013525,nan,0.00069,0.00391,1.88,741.63,nan,nan,1.752590275475854,1.8794396813058014,75044.09799554566
2021-08-25_CBP with BSBCz_d13_p8_jvl_eval.csv,49,-2.0,6.0,0.1,1659.85,55.16951,0.0407672,nan,40715.33561979422,nan,0.3255,0.30302,1.62,1125.23,nan,nan,1.3927594530923262,1.578193920502719,75072.36544549976
2021-08-25_CBP with BSBCz_d14_p1_jvl_eval.csv,49,-2.0,6.0,0.1,1889.1,46.78938,0.043296,nan,43632.20620842572,nan,0.02511,0.00302,2.08,550.75,nan,nan,1.8290525826160187,2.0579252800370558,81532.15364695727
2021-08-25_CBP with BSBCz_d14_p4_jvl_eval.csv,49,-2.0,6.0,0.1,0.0,1561.0575,0.0006476,nan,nan,nan,130.45038,217.59106,nan,nan,nan,nan,nan,nan,nan
2021-08-25_CBP with BSBCz_d14_p5_jvl_eval.csv,49,-2.0,6.0,0.1,2231.96,57.88441,0.051154,5.363179641571648e-05,43632.22719071154,2.3400747258565304,2e-05,9e-05,2.25,46.95,nan,nan,2.135218934665185,1.98,81547.67994154184
2021-08-25_CBP with BSBCz_d14_p8_jvl_eval.csv,49,-2.0,6.0,0.1,2113.49,54.56554,0.0484387,2.0119296552066623e-05,43632.18830733901,0.8778489357709675,2e-05,0.00013,2.21,43.65,nan,nan,2.125657566775039,1.9905717814734738,81538.96604938271
2021-08-25_CBP with BSBCz_d21_p1_jvl_eval.csv,49,-2.0,6.0,0.1,0.0,2172.83938,0.0003056,nan,nan,nan,0.01836,0.09398,nan,nan,nan,nan,nan,nan,nan
2021-08-25_CBP with BSBCz_d21_p4_jvl_eval.csv,49,-2.0,6.0,0.1,0.0,2077.11438,8.86e-05,nan,nan,nan,0.00103,0.00529,nan,nan,nan,nan,nan,nan,nan
2021-08-25_CBP with BSBCz_d21_p5_jvl_eval.csv,49,-2.0,6.0,0.1,943.23,37.4398,0.0264188,nan,35702.91541425209,nan,0.00372,0.02091,1.56,943.23,nan,nan,1.2076205292803717,nan,63559.9730458221
2021-08-25_CBP with BSBCz_d21_p8_jvl_eval.csv,49,-2.0,6.0,0.1,859.92,31.07737,0.0240853,nan,35703.00811902383,nan,0.00093,0.00528,1.72,255.95,nan,nan,1.6408951510951713,nan,63556.54101995565
2021-08-25_CBP with BSBCz_d22_p1_jvl_eval.csv,49,-2.0,6.0,0.1,338.42,12.77767,0.0101773,5.021745605426447e-05,33252.56509374996,1.6698592262869574,0.0,0.0,1.83,132.53,nan,nan,1.75783211540744,nan,58449.05008635579
2021-08-25_CBP with BSBCz_d22_p4_jvl_eval.csv,49,-2.0,6.0,0.1,536.42,20.57343,0.0161318,4.3600748916990505e-05,33252.760040435955,1.4498452413199832,1e-05,7e-05,1.77,129.07,nan,nan,1.75,nan,58433.551198257075
2021-08-25_CBP with BSBCz_d22_p5_jvl_eval.csv,49,-2.0,6.0,0.1,607.0,23.79039,0.0182543,nan,33252.53915259936,nan,0.00096,0.00411,1.93,35.9,nan,nan,1.7301907045107634,nan,58421.559191530316
2021-08-25_CBP with BSBCz_d22_p8_jvl_eval.csv,49,-2.0,6.0,0.1,562.86,25.88943,0.0169269,nan,33252.90521195832,nan,0.00731,0.01755,1.45,562.86,nan,nan,0.9357971542556137,nan,58448.59813084113
2021-08-25_CBP with BSBCz_d23_p1_jvl_eval.csv,29,-2.0,4.0,0.1,0.0,0.50652,0.000212,1.546955791941781e-05,nan,nan,1e-05,2e-05,nan,nan,nan,nan,nan,nan,nan
2021-08-25_CBP with BSBCz_d23_p4_jvl_eval.csv,29,-2.0,4.0,0.1,0.0,0.50466,0.0004899,2.9995345703773588e-05,nan,nan,1e-05,3e-05,nan,nan,nan,nan,nan,nan,nan
2021-08-25_CBP with BSBCz_d23_p5_jvl_eval.csv,29,-2.0,4.0,0.1,0.0,439.022,6.71e-05,nan,nan,nan,0.10474,0.22398,nan,nan,nan,nan,nan,nan,nan
2021-08-25_CBP with BSBCz_d23_p8_jvl_eval.csv,29,-2.0,4.0,0.1,0.0,531.0965,0.00013,nan,nan,nan,106.58037,182.94956,nan,nan,nan,nan,nan,nan,nan
2021-08-25_CBP with BSBCz_d24_p1_jvl_eval.csv,49,-2.0,6.0,0.1,1755.71,48.62173,0.0402389,nan,43632.19561895059,nan,0.00204,0.0073,1.79,1184.14,nan,nan,1.4281226196843664,1.767792176319122,81547.14352066883
2021-08-25_CBP with BSBCz_d24_p4_jvl_eval.csv,49,-2.0,6.0,0.1,1843.37,49.3035,0.042248,nan,43632.18994955738,nan,0.00054,0.00379,1.93,347.4,nan,nan,1.8983825317425744,1.882396742018498,81528.96948252985
2021-08-25_CBP with BSBCz_d24_p5_jvl_eval.csv,49,-2.0,6.0,0.1,1838.77,49.49116,0.0421424,nan,43632.3038080413,nan,0.00133,0.00451,1.9,416.3,nan,nan,1.848831004908026,1.8859032300741911,81541.90687361419
2021-08-25_CBP with BSBCz_d24_p8_jvl_eval.csv,49,-2.0,6.0,0.1,1721.3,47.03199,0.0394502,1.838505915138703e-05,43632.23761054564,0.8021812693772555,0.00056,0.00086,1.87,653.72,nan,nan,1.7583480487193504,1.84,81539.55471340596
2021-08-25_CBP with BSBCz_d31_p1_jvl_eval.csv,49,-2.0,6.0,0.1,705.63,24.09034,0.019764,nan,35703.04083019798,nan,0.00495,0.01266,1.81,705.63,nan,nan,1.4016608798697676,nan,63570.270270270266
2021-08-25_CBP with BSBCz_d31_p4_jvl_eval.csv,49,-2.0,6.0,0.1,530.79,20.10227,0.0148669,nan,35703.131639944404,nan,0.00889,0.08565,1.63,530.79,nan,nan,1.1471452221623337,nan,63567.66467065868
2021-08-25_CBP with BSBCz_d31_p5_jvl_eval.csv,49,-2.0,6.0,0.1,0.0,912.60687,0.0001788,nan,nan,nan,5.33028,9.75346,nan,nan,nan,nan,nan,nan,nan
2021-08-25_CBP with BSBCz_d31_p8_jvl_eval.csv,49,-2.0,6.0,0.1,749.67,26.20072,0.0209974,nan,35703.000059936094,nan,0.00178,0.00913,1.77,749.67,nan,nan,1.474563157882925,nan,63531.35593220339
2021-08-25_CBP with BSBCz_d32_p1_jvl_eval.csv,49,-2.0,6.0,0.1,474.97,17.80806,0.0142836,2.93932690707697e-05,33252.73319458343,0.9774065341269061,1e-05,4e-05,1.88,36.28,nan,nan,1.8419334302284691,nan,58421.894218942194
2021-08-25_CBP with BSBCz_d32_p4_jvl_eval.csv,49,-2.0,6.0,0.1,563.19,20.66509,0.0169367,4.713942465858973e-05,33252.323530539856,1.567495399790934,2e-05,5e-05,2.04,43.43,nan,nan,1.9018338924331197,nan,58422.19917012449
2021-08-25_CBP with BSBCz_d32_p5_jvl_eval.csv,49,-2.0,6.0,0.1,535.54,20.05302,0.0161053,5.3536552933486483e-05,33252.4722514414,1.7802227408585831,0.00031,0.00119,1.78,221.7,nan,nan,1.7363574734802278,nan,58465.0655021834
2021-08-25_CBP with BSBCz_d32_p8_jvl_eval.csv,49,-2.0,6.0,0.1,395.07,14.96127,0.0118809,5.641190969605227e-05,33252.61841183908,1.8758437070059513,1e-05,2e-05,2.04,37.45,nan,nan,1.8664455908675082,nan,58442.30769230769
2021-08-25_CBP with BSBCz_d33_p1_jvl_eval.csv,49,-2.0,6.0,0.1,1579.48,48.21758,0.0387932,2.2038729545960675e-05,40715.33055882285,0.8973141585602846,9e-05,0.00116,1.81,364.89,nan,nan,1.7923886865653857,1.78,75070.34220532319
2021-08-25_CBP with BSBCz_d33_p4_jvl_eval.csv,49,-2.0,6.0,0.1,1638.49,51.55809,0.0402427,nan,40715.23431152253,nan,0.00238,0.01292,1.7,969.31,nan,nan,1.441311000656358,1.6976772286026316,75056.80256527715
2021-08-25_CBP with BSBCz_d33_p5_jvl_eval.csv,49,-2.0,6.0,0.1,1609.81,49.18335,0.0395381,2.9305899813670434e-05,40715.45198159418,1.1932029566409084,1e-05,2e-05,1.83,304.41,nan,nan,1.7934841268908486,1.775889748002232,75049.41724941725
2021-08-25_CBP with BSBCz_d33_p8_jvl_eval.csv,49,-2.0,6.0,0.1,1646.54,50.29189,0.0404402,3.1937423319116756e-05,40715.24804940373,1.3003401124966496,1e-05,4e-05,1.82,77.9,nan,nan,1.8018188985154375,1.78,75047.40200546946
2021-08-25_CBP with BSBCz_d34_p1_jvl_eval.csv,49,-2.0,6.0,0.1,1373.65,35.31468,0.0314825,4.8313332528402556e-05,43632.232921479874,2.1080185780921705,1e-05,0.00014,1.98,405.02,nan,nan,1.9209463642041178,1.9417077972364694,81522.25519287834
2021-08-25_CBP with BSBCz_d34_p4_jvl_eval.csv,49,-2.0,6.0,0.1,1530.55,39.5004,0.0350784,nan,43632.263729246486,nan,0.00426,0.0139,1.94,1093.2,nan,nan,1.4894773517479731,1.9327441875052718,81542.35482152371
2021-08-25_CBP with BSBCz_d34_p5_jvl_eval.csv,49,-2.0,6.0,0.1,0.0,0.0,0.0001352,5.233014330551443e-05,nan,nan,0.0,0.0,nan,nan,nan,nan,nan,nan,nan
2021-08-25_CBP with BSBCz_d34_p8_jvl_eval.csv,49,-2.0,6.0,0.1,1626.43,47.76712,0.037276,nan,43632.09571842473,nan,0.01878,0.01408,1.69,1626.43,nan,nan,0.5758313863804636,1.6107702869311662,81525.31328320803
2021-08-25_CBP with BSBCz_d41_p1_jvl_eval.csv,49,-2.0,6.0,0.1,0.0,1074.09938,0.0003128,nan,nan,nan,106.32044,181.07862,nan,nan,nan,nan,nan,nan,nan
2021-08-25_CBP with BSBCz_d41_p4_jvl_eval.csv,49,-2.0,6.0,0.1,967.65,30.5325,0.0271028,4.255259230933996e-05,35703.07160166525,1.5192582500568346,1e-05,1e-05,2.18,52.74,nan,nan,2.1163973697109806,nan,63535.78463558765
2021-08-25_CBP with BSBCz_d41_p5_jvl_eval.csv,49,-2.0,6.0,0.1,784.5,24.09284,0.0219729,6.698425810093991e-05,35702.870674208134,2.391530304185636,4e-05,0.00013,2.56,37.5,nan,nan,2.1469747861517927,nan,63522.267206477736
2021-08-25_CBP with BSBCz_d41_p8_jvl_eval.csv,49,-2.0,6.0,0.1,813.53,26.51337,0.0227861,nan,35702.90659656545,nan,0.00114,0.00334,2.24,32.66,nan,nan,2.0019808809252915,nan,63557.03124999999
2021-08-25_CBP with BSBCz_d42_p1_jvl_eval.csv,49,-2.0,6.0,0.1,0.0,0.0,0.0001554,5.094071424881992e-05,nan,nan,0.0,0.0,nan,nan,nan,nan,nan,nan,nan
2021-08-25_CBP with BSBCz_d42_p4_jvl_eval.csv,49,-2.0,6.0,0.1,670.53,24.56389,0.0201648,2.9951038235059977e-05,33252.54367440967,0.9959482070052459,3e-05,0.00019,1.91,66.89,nan,nan,1.88,nan,58459.45945945946
2021-08-25_CBP with BSBCz_d42_p5_jvl_eval.csv,49,-2.0,6.0,0.1,631.64,23.44652,0.0189952,nan,33252.58830516962,nan,0.00498,0.01879,1.8,571.06,nan,nan,1.5678630814407326,nan,58431.08233117484
2021-08-25_CBP with BSBCz_d42_p8_jvl_eval.csv,49,-2.0,6.0,0.1,633.37,22.19471,0.0190474,3.535064009465799e-05,33252.301640830265,1.175490147623996,1e-05,2e-05,1.99,82.9,nan,nan,1.9146348845525591,nan,58428.966789667895
2021-08-25_CBP with BSBCz_d43_p1_jvl_eval.csv,49,-2.0,6.0,0.1,1661.71,50.94209,0.040813,3.5790846905629686e-05,40715.37183895946,1.4572376401939842,8e-05,0.00066,1.8,552.12,nan,nan,1.6790977685089035,1.7798885122950838,75054.6522131888
2021-08-25_CBP with BSBCz_d43_p4_jvl_eval.csv,49,-2.0,6.0,0.1,1825.04,53.25715,0.0448243,4.404527322823642e-05,40715.34600975472,1.793318539581832,2e-05,0.00014,1.94,56.88,nan,nan,1.9361269968566264,1.8812349432891022,75042.76315789473
2021-08-25_CBP with BSBCz_d43_p5_jvl_eval.csv,49,-2.0,6.0,0.1,1782.69,53.3743,0.0437843,2.9738774533322684e-05,40715.27784111422,1.210822467778485,1e-05,1e-05,1.89,148.37,nan,nan,1.8621209849964326,1.8353416759274679,75060.63157894737
2021-08-25_CBP with BSBCz_d43_p8_jvl_eval.csv,49,-2.0,6.0,0.1,1641.69,52.05255,0.0403211,nan,40715.481903043925,nan,0.00064,0.00253,1.8,47.34,nan,nan,1.763773304710669,1.719851802773113,75065.84362139918
2021-08-25_CBP with BSBCz_d44_p1_jvl_eval.csv,49,-2.0,6.0,0.1,1875.96,49.16466,0.0429948,nan,43632.24358692304,nan,0.00374,0.00757,1.89,1875.96,nan,nan,0.8395662609439755,1.8012070679762795,81528.03129074317
2021-08-25_CBP with BSBCz_d44_p4_jvl_eval.csv,49,-2.0,6.0,0.1,2235.67,54.20762,0.051239,4.944271657405388e-05,43632.260460045276,2.157297487411316,9e-05,0.00046,2.22,50.91,nan,nan,2.219523860291644,2.1306766290374988,81534.28154631656
2021-08-25_CBP with BSBCz_d44_p5_jvl_eval.csv,49,-2.0,6.0,0.1,2351.0,56.54052,0.0538822,5.7493001385675916e-05,43632.24487908288,2.5085487152932626,1e-05,2e-05,2.33,42.72,nan,nan,2.2366617344191666,2.1455072569508995,81546.9996531391
2021-08-25_CBP with BSBCz_d44_p8_jvl_eval.csv,49,-2.0,6.0,0.1,2119.53,52.90231,0.0485773,2.1041533111978307e-05,43632.21065576101,0.918088605262008,1e-05,6e-05,2.1,52.66,nan,nan,2.0026639238162662,2.05,81551.7506733359
2021-08-25_Seonils-devices_d13_p1_jvl_eval.csv,24,-2.0,3.5,0.1,991.68,16.04419,0.0295434,nan,33566.88803590649,nan,0.08553,0.30001,4.31,274.37,nan,nan,4.109260651467217,nan,59453.23741007194
2021-08-25_Seonils-devices_d13_p5_jvl_eval.csv,24,-2.0,3.5,0.1,981.53,15.41229,0.029241,nan,33566.81253184583,nan,0.00389,0.02104,4.71,92.04,nan,nan,4.705976351930709,nan,59450.63597819503
2021-08-25_Seonils-devices_d13_p8_jvl_eval.csv,24,-2.0,3.5,0.1,0.0,137.58513,0.0006761,nan,nan,nan,8.42153,9.86631,nan,nan,nan,nan,nan,nan,nan
2021-08-25_Seonils-devices_d32_p4_jvl_eval.csv,24,-2.0,3.5,0.1,6029.37,24.65269,0.2133276,nan,28263.43346829318,nan,0.0021,0.00506,18.17,409.01,nan,nan,17.41855341012524,17.90774635683456,79292.08311415045
2021-08-25_test_d11_p1_jvl_eval.csv,24,-2.0,3.5,0.1,4856.11,21.45482,0.1584765,nan,30642.510765841456,nan,0.00809,0.10423,15.64,462.84,nan,nan,14.997718658189855,15.467601052428892,85224.81572481571
2021-08-25_test_d11_p5_jvl_eval.csv,24,-2.0,3.5,0.1,4148.16,17.83059,0.1353728,nan,30642.451837670964,nan,1.65227,2.86701,14.85,2443.22,nan,nan,5.181624885920111,13.231109990561956,85230.32668995274
2021-08-25_test_d11_p8_jvl_eval.csv,24,-2.0,3.5,0.1,4707.43,20.45102,0.1536242,nan,30642.49185158726,nan,0.07654,0.18536,16.01,679.94,nan,nan,14.427602325099766,15.817871620319885,85217.77697320783
2021-08-26_seonils-devices-st-andrews_d11_p4_jvl_eval.csv,24,-2.0,3.5,0.1,4750.77,20.60004,0.1563261,nan,30390.12679264691,nan,0.00047,0.00081,16.18,440.67,nan,nan,15.986005659917362,15.881779944677678,84608.5485307213
2021-08-31_GE_d12_p1_jvl_eval.csv,34,-2.0,4.5,0.1,187.56,200.98231,0.0130838,nan,14335.284856081567,nan,1.45664,2.17434,0.12,40.1,nan,nan,0.12,nan,30798.029556650246
2021-08-31_GE_d14_p1_jvl_eval.csv,34,-2.0,4.5,0.1,593.38,473.55069,0.0521671,nan,11374.63954612382,nan,0.00296,0.00478,0.14,25.52,nan,nan,0.14,nan,39532.31179213857
2021-08-31_GE_d14_p4_jvl_eval.csv,34,-2.0,4.5,0.1,588.71,423.36106,0.0517563,nan,11374.718790818297,nan,0.00254,0.00447,0.16,48.12,nan,nan,0.15,nan,39537.27333781061
2021-08-31_GE_d14_p8_jvl_eval.csv,34,-2.0,4.5,0.1,593.75,421.486,0.0521993,nan,11374.635524694142,nan,0.01259,0.02219,0.16,26.76,nan,nan,0.1597507869585898,nan,39530.6258322237
2021-08-31_GE_d21_p1_jvl_eval.csv,34,-2.0,4.5,0.1,0.0,564.17588,0.0003182,nan,nan,nan,0.00069,0.00132,nan,nan,nan,nan,nan,nan,nan
2021-08-31_GE_d21_p5_jvl_eval.csv,34,-2.0,4.5,0.1,0.0,456.83913,0.0003737,nan,nan,nan,0.00089,0.00159,nan,nan,nan,nan,nan,nan,nan
2021-08-31_GE_d21_p8_jvl_eval.csv,34,-2.0,4.5,0.1,0.0,669.49125,0.0004346,nan,nan,nan,0.00184,0.00252,nan,nan,nan,nan,nan,nan,nan
2021-08-31_GE_d22_p1_jvl_eval.csv,34,-2.0,4.5,0.1,501.83,534.88619,0.0382052,2.6243825940590294e-05,13134.973855125752,0.3447119675881245,0.00019,0.00028,0.12,19.13,nan,nan,0.12,nan,36549.89075018209
2021-08-31_GE_d22_p4_jvl_eval.csv,34,-2.0,4.5,0.1,492.84,510.95638,0.037521,nan,13135.061422743425,nan,0.00093,0.00176,0.12,19.72,nan,nan,0.12,nan,36533.72868791697
2021-08-31_GE_d22_p5_jvl_eval.csv,34,-2.0,4.5,0.1,198.01,177.86613,0.0150752,nan,13135.01714998441,nan,0.00107,0.0019,0.13,31.86,nan,nan,0.12,nan,36533.210332103314
2021-08-31_GE_d22_p8_jvl_eval.csv,34,-2.0,4.5,0.1,506.67,519.00181,0.0385741,1.3648809471891677e-05,13134.979169961192,0.1792768281080662,0.00031,0.00048,0.13,19.89,nan,nan,0.12,nan,36529.92069214131
2021-08-31_GE_d23_p1_jvl_eval.csv,34,-2.0,4.5,0.1,1136.85,559.40219,0.0968998,nan,11732.222039619537,nan,0.00108,0.00189,0.21,15.09,nan,nan,0.21,0.17,45383.23353293413
