Repository: jjoono/OLED-

# 저휘도(1~100 cd/m²) EQE 이상 진단 — 분석 결과 및 개선 계획

연구실 OLED 측정 데이터 18,634건(2021-08 ~ 2026-08)과 측정/평가 소프트웨어 소스를 분석해서,
저휘도 구간 EQE가 이론값 대비 크게 벗어나는 원인을 규명한 결과다.

**한 줄 요약**: 소자 문제가 아니라 **PD readout 구조의 문제**다. 원인은 ① 포인트당 PD 1회 판독(σ=20 µV),
② sweep당 background 1회 측정으로 인한 계통 오프셋, ③ 평가 소프트웨어의 pd_cutoff가 저휘도 데이터를 0으로 삭제,
세 가지이며 모두 정량적으로 확인됐다.

**현재 진행 상태**: 원인 규명 완료 → 개선안 확정 → **다음 액션은 벤치 노이즈 테스트**(§7). 아직 하드웨어/코드 수정은 하지 않았다.

---

## 1. 대상 데이터와 셋업

### 파생 데이터 (`data/`)
| 파일 | 내용 |
|---|---|
| `dataset_classification.csv` | 18,634개 파일별 class + noiseL/offL/L_min_trust |
| `metrics.csv` | 파일별 요약 지표(Lmax, J_leak, EQE@1/10/100/1000, PD noise 등) |

File: lowL-eqe-diagnosis/data/pixels4.csv (part 1 of 41)
file,noiseL,offL,pdnoise,LperPD,Eplateau,n_1_10,n_10_100,gain
2021-08-05_tbpe-tfe_d32_p4_eval.csv,0.6201227912801517,1.9872316656157707,1.909768019652882e-05,32471.105647316515,3.8049999999999997,13,1,
2021-08-05_tbpe-tfe_d32_p5_eval.csv,1.7488291191622656,-1.0017339309139712,5.385799228836267e-05,32471.116075007172,3.07,2,2,
2021-08-05_tbpe-tfe_d34_p1_eval.csv,1.288058516989457,-0.20449212398574187,3.999748950455099e-05,32203.48409224282,4.404999999999999,3,2,
2021-08-05_tbpe-tfe_d34_p4_eval.csv,1.1977055269630699,2.3669491525423734,3.7191908468853215e-05,32203.38983050848,4.24,10,2,
2021-08-05_tbpe-tfe_d34_p8_eval.csv,1.5532688882906702,0.35906947490150876,4.8232861089602476e-05,32203.540349911098,4.470000000000001,6,2,
2021-08-05_tbpe-tfe_d41_p1_eval.csv,0.5889171974578976,-0.27203928228929974,2.013286423294565e-05,29251.53573003223,3.7,7,2,
2021-08-05_tbpe-tfe_d42_p1_eval.csv,1.0117051853877075,1.2014310351675557,3.115708747620676e-05,32471.109058582588,3.715,10,3,
2021-08-05_tbpe-tfe_d42_p4_eval.csv,1.7596532384814394,0.41563107509884734,5.419123545371521e-05,32471.177742097447,3.77,11,3,
2021-08-05_tbpe-tfe_d42_p8_eval.csv,1.6019681929043148,-1.4417147664899372,4.9335270344855715e-05,32471.05329932291,3.74,2,4,
2021-08-05_tbpe-tfe_d44_p1_eval.csv,1.6951828708776153,0.7326300764463349,5.263967662852381e-05,32203.519843794944,4.41,4,1,
2021-08-05_tbpe-tfe_d44_p4_eval.csv,0.45112015438997577,3.9014567700476084,1.4008410172305624e-05,32203.522658255126,4.18,9,1,
2021-08-05_tbpe-tfe_d44_p5_eval.csv,1.5309806395845038,-2.04009370163992,4.7540769053752405e-05,32203.53120189298,4.375,8,1,
2021-08-25_CBP with BSBCz_d11_p1_jvl_eval.csv,0.7993271159973626,-1.556650311116534,2.238824096112362e-05,35702.988787076465,1.92,0,3,
2021-08-25_CBP with BSBCz_d11_p5_jvl_eval.csv,1.8436420008239158,-2.4349335828681444,5.163852736717537e-05,35702.83845847719,1.84,0,4,
2021-08-25_CBP with BSBCz_d11_p8_jvl_eval.csv,0.9394052531964152,-1.4227590369904226,2.6311763528885705e-05,35702.86165597045,1.89,0,4,
2021-08-25_CBP with BSBCz_d12_p1_jvl_eval.csv,1.898945404566218,-1.0940077633999772,5.710681943980607e-05,33252.51560486253,1.85,0,4,
2021-08-25_CBP with BSBCz_d12_p4_jvl_eval.csv,0.8939662898712811,0.5087635621699471,2.688416634377938e-05,33252.52040326452,1.86,0,4,
2021-08-25_CBP with BSBCz_d13_p1_jvl_eval.csv,2.7658619941964897,0.41326071210921095,6.7931691589583e-05,40715.34109450354,1.15,0,3,
2021-08-25_CBP with BSBCz_d13_p4_jvl_eval.csv,2.497305597096852,-9.502938719742351,6.133588183111091e-05,40715.24729966732,1.75,0,3,
2021-08-25_CBP with BSBCz_d13_p5_jvl_eval.csv,1.1246722739000559,0.4112250081564098,2.7622809267645725e-05,40715.34734221879,1.855,0,3,
2021-08-25_CBP with BSBCz_d13_p8_jvl_eval.csv,1.0119001103197098,-0.5354069077014747,2.4853034690623466e-05,40715.35419783077,1.5150000000000001,0,3,
2021-08-25_CBP with BSBCz_d14_p1_jvl_eval.csv,1.824706966253337,-0.2705196921891858,4.182018358522641e-05,43632.208417610615,2.0549999999999997,0,3,
2021-08-25_CBP with BSBCz_d14_p5_jvl_eval.csv,2.527956583044777,5.1442396704531275,5.79378295402644e-05,43632.22790884756,2.0,0,3,
2021-08-25_CBP with BSBCz_d14_p8_jvl_eval.csv,0.9151278641975275,3.3204079464494116,2.097369708439013e-05,43632.16749605008,2.005,0,3,
2021-08-25_CBP with BSBCz_d21_p5_jvl_eval.csv,1.892678300832856,-3.00796482520812,5.301197191830037e-05,35702.84659000736,1.37,0,4,
2021-08-25_CBP with BSBCz_d21_p8_jvl_eval.csv,2.464717760932401,0.7087053685834576,6.903383228533673e-05,35703.04123846134,1.7,0,4,
2021-08-25_CBP with BSBCz_d22_p4_jvl_eval.csv,1.415534397908557,-2.6901434902583756,4.256900541011791e-05,33252.70074485013,1.76,0,4,
2021-08-25_CBP with BSBCz_d22_p5_jvl_eval.csv,0.6261950619305776,4.420928345186297,1.8831482209911737e-05,33252.56370956222,1.7,0,4,
2021-08-25_CBP with BSBCz_d22_p8_jvl_eval.csv,1.8511764563429314,-0.8313207686563193,5.566974043409939e-05,33252.830746252774,1.295,0,4,
2021-08-25_CBP with BSBCz_d24_p1_jvl_eval.csv,0.44992506081129313,1.3853225424681619,1.0311765125331355e-05,43632.20606198935,1.755,0,3,
2021-08-25_CBP with BSBCz_d24_p4_jvl_eval.csv,0.8715442346775473,-1.012267292025454,1.9974789666532717e-05,43632.210863166125,1.895,0,2,
2021-08-25_CBP with BSBCz_d24_p5_jvl_eval.csv,0.6980183898220095,-2.495766735491715,1.5997749841774623e-05,43632.28558551949,1.89,0,2,
2021-08-25_CBP with BSBCz_d24_p8_jvl_eval.csv,1.4991196301144198,1.455135818373227,3.435805718823461e-05,43632.25842198582,1.83,0,3,
2021-08-25_CBP with BSBCz_d31_p1_jvl_eval.csv,0.7347815818446914,0.6087368461548756,2.0580364158315782e-05,35703.04083019798,1.77,0,3,
2021-08-25_CBP with BSBCz_d31_p4_jvl_eval.csv,0.756941313052555,4.129048425488742,2.120107439625538e-05,35702.96952432981,1.54,0,3,
2021-08-25_CBP with BSBCz_d31_p8_jvl_eval.csv,1.0917809990783633,-0.19636663887556616,3.057950947938832e-05,35703.02525010294,1.6949999999999998,0,3,
2021-08-25_CBP with BSBCz_d32_p4_jvl_eval.csv,1.423925325841699,1.6077536125640317,4.282172900526087e-05,33252.401500807275,1.835,0,5,
2021-08-25_CBP with BSBCz_d32_p5_jvl_eval.csv,1.8211596734906126,-3.0076890332401147,5.47675942049676e-05,33252.504513434105,1.78,0,4,
2021-08-25_CBP with BSBCz_d33_p1_jvl_eval.csv,1.098367186038919,0.6677314211646946,2.6976747356921734e-05,40715.33055882285,1.79,0,3,
2021-08-25_CBP with BSBCz_d33_p4_jvl_eval.csv,1.5003240615504922,-6.522578115718189,3.684921980178142e-05,40715.21919923963,1.66,0,3,
2021-08-25_CBP with BSBCz_d33_p5_jvl_eval.csv,1.3797390466229966,0.1710047901852894,3.388737818126389e-05,40715.42623459272,1.8,0,3,
2021-08-25_CBP with BSBCz_d33_p8_jvl_eval.csv,1.6634552552984267,1.3436027944111777,4.085584195953159e-05,40715.236194278106,1.79,0,3,
2021-08-25_CBP with BSBCz_d34_p1_jvl_eval.csv,2.004609624990606,-0.3141520770346551,4.5943319669155625e-05,43632.232921479874,1.9649999999999999,0,3,
2021-08-25_CBP with BSBCz_d34_p4_jvl_eval.csv,1.6917910916005265,-0.9620914152298851,3.8773855560158055e-05,43632.263729246486,1.91,0,3,
2021-08-25_CBP with BSBCz_d34_p8_jvl_eval.csv,1.217236631340803,1.7212864733413058,2.7897729895698204e-05,43632.10325326504,1.52,0,3,
2021-08-25_CBP with BSBCz_d41_p4_jvl_eval.csv,1.3795339629152776,0.8854360244335172,3.8639090048529784e-05,35703.0655013515,1.99,0,4,
2021-08-25_CBP with BSBCz_d41_p5_jvl_eval.csv,2.1468955811620094,3.300733828903395,6.013223324474155e-05,35702.9078302152,2.07,0,4,
2021-08-25_CBP with BSBCz_d41_p8_jvl_eval.csv,0.6234484434960085,4.341473719507083,1.7462119000854394e-05,35702.908877525355,1.92,0,4,
2021-08-25_CBP with BSBCz_d42_p4_jvl_eval.csv,1.001802785152256,1.4065824458318033,3.0127105551129355e-05,33252.540090586364,1.84,0,4,
2021-08-25_CBP with BSBCz_d42_p5_jvl_eval.csv,0.5709654898734952,0.7781105663409691,1.7170557811426966e-05,33252.58830516962,1.76,0,5,
2021-08-25_CBP with BSBCz_d42_p8_jvl_eval.csv,1.2777073004007604,-2.83309904560354,3.842458743653066e-05,33252.33621600399,1.93,0,3,
2021-08-25_CBP with BSBCz_d43_p1_jvl_eval.csv,2.6307536737092385,-6.127663461763398,6.461327884010481e-05,40715.37183895946,1.78,0,4,
2021-08-25_CBP with BSBCz_d43_p4_jvl_eval.csv,1.8182881858264712,1.819975653929515,4.465855448722998e-05,40715.33901408311,1.9,0,3,
2021-08-25_CBP with BSBCz_d43_p5_jvl_eval.csv,1.1805025305267731,2.353343059216402,2.8994092466555724e-05,40715.27784111422,1.855,0,3,
2021-08-25_CBP with BSBCz_d43_p8_jvl_eval.csv,2.007035475534918,4.503129572297433,4.9294189747445315e-05,40715.457254045505,1.73,0,3,
2021-08-25_CBP with BSBCz_d44_p1_jvl_eval.csv,0.9228659927484268,0.8486473247927656,2.115100470426878e-05,43632.25320271289,1.7349999999999999,0,3,
2021-08-25_CBP with BSBCz_d44_p4_jvl_eval.csv,2.1494751130874454,4.131975065566287,4.926343697126929e-05,43632.260460045276,2.145,0,2,
2021-08-25_CBP with BSBCz_d44_p5_jvl_eval.csv,2.4814145231209976,2.5655759988900733,5.687111744989719e-05,43632.24487908288,2.16,0,3,
2021-08-25_CBP with BSBCz_d44_p8_jvl_eval.csv,0.9030309082138086,0.25743001628583245,2.0696430180642803e-05,43632.20615014109,2.05,0,3,
2021-08-25_Seonils-devices_d13_p1_jvl_eval.csv,0.5465785363731204,-0.6881212047360831,1.6283265097093464e-05,33566.88803590649,4.26,0,2,
2021-08-25_Seonils-devices_d13_p5_jvl_eval.csv,1.353321034277081,5.194464983300091,4.031722818955798e-05,33566.81733958056,4.36,0,2,
2021-08-25_Seonils-devices_d32_p4_jvl_eval.csv,0.9604849405422368,-1.0160705055730834,3.3983304724526126e-05,28263.435481866018,18.0,0,1,
2021-08-25_test_d11_p1_jvl_eval.csv,0.5228709820483384,-0.9315322997006795,1.7063582078020233e-05,30642.509858574984,15.53,0,2,
2021-08-25_test_d11_p5_jvl_eval.csv,0.6741999035909275,-0.1470837688208206,2.2002152672459622e-05,30642.451837670964,13.165,0,1,
2021-08-25_test_d11_p8_jvl_eval.csv,1.106989393780132,0.10265231056001786,3.612597172856854e-05,30642.480764184435,15.8,0,2,
2021-08-26_seonils-devices-st-andrews_d11_p4_jvl_eval.csv,0.7904832860587533,0.38899362294588047,2.6011187496921396e-05,30390.12679264691,15.87,0,1,
2021-08-31_GE_d14_p1_jvl_eval.csv,0.20907757785296208,0.24626094617358074,1.8381028867346416e-05,11374.63954612382,0.12,0,4,
2021-08-31_GE_d14_p4_jvl_eval.csv,0.10682432911677327,-0.30541119953347123,9.39138198326293e-06,11374.718790818297,0.14,0,4,
2021-08-31_GE_d14_p8_jvl_eval.csv,0.2696106562461322,-0.28493461989358826,2.3702795193816276e-05,11374.635524694142,0.14,0,4,
2021-08-31_GE_d22_p1_jvl_eval.csv,0.32494974432617507,0.08603405627983962,2.4739282527995836e-05,13134.970424402996,0.1,0,4,
2021-08-31_GE_d22_p8_jvl_eval.csv,0.18094779864861685,0.3415094215178584,1.377602627755914e-05,13134.977750686861,0.1,0,4,
2021-08-31_GE_d23_p1_jvl_eval.csv,0.11356191283051068,-0.09972389003898872,9.679488622856066e-06,11732.222357528086,0.18,0,3,
2021-08-31_GE_d23_p4_jvl_eval.csv,0.0753622202414023,-0.680469471689898,6.4235192846289496e-06,11732.232270515484,0.18,0,3,
2021-08-31_GE_d23_p5_jvl_eval.csv,0.1469398671865081,0.04751551979249415,1.252446494754256e-05,11732.227109257816,0.19,0,3,
2021-08-31_GE_d23_p8_jvl_eval.csv,0.10362234840001182,-0.24520295016544164,8.832304342582404e-06,11732.198572509169,0.19,0,3,
2021-08-31_GE_d24_p1_jvl_eval.csv,0.21156344465447635,0.15514865993221896,1.8408837717858478e-05,11492.493328312516,0.17,0,4,
2021-08-31_GE_d24_p5_jvl_eval.csv,0.1466815776623338,0.13043947447993584,1.2763282841373094e-05,11492.46471188862,0.15,0,4,
2021-08-31_GE_d31_p1_jvl_eval.csv,1.0557632213296608,2.7880838487469957,8.14140122392263e-05,12967.831854637188,0.1,0,4,
2021-08-31_GE_d31_p4_jvl_eval.csv,0.48535791439309345,-0.4078419551644807,3.74275039984709e-05,12967.947699983486,0.11,0,4,
2021-08-31_GE_d31_p5_jvl_eval.csv,0.2962504367487835,-0.809844013983003,2.2844942304345813e-05,12967.878526549288,0.10500000000000001,0,4,
2021-08-31_GE_d32_p5_jvl_eval.csv,0.16045648902140372,0.3072725482701087,1.3054899463419853e-05,12290.901930804348,0.12,0,4,
2021-08-31_GE_d32_p8_jvl_eval.csv,0.30078427587201667,0.15302107608026894,2.447221213267543e-05,12290.84948435895,0.12,0,4,
2021-08-31_GE_d33_p1_jvl_eval.csv,0.21449825817913304,0.5683046089880536,1.715443739159703e-05,12503.95179291647,0.22,0,3,
2021-08-31_GE_d33_p4_jvl_eval.csv,0.09482817989401979,-0.033760717333297226,7.583846136507664e-06,12503.969382702673,0.21,0,3,
2021-08-31_GE_d42_p4_jvl_eval.csv,0.2963339691560855,-0.0657346907807987,2.254015084244114e-05,13146.93815615974,0.12,0,4,
2021-08-31_GE_d42_p8_jvl_eval.csv,0.22650931823540066,-0.31224053918133904,1.722901299810552e-05,13146.970070793222,0.10500000000000001,0,5,
2021-08-31_GE_d43_p1_jvl_eval.csv,0.3358097693855696,0.21476681096775102,2.8926633056752385e-05,11609.016809067623,0.18,0,3,
2021-08-31_GE_d43_p5_jvl_eval.csv,0.22614571413020892,-0.12479681235730439,1.9480196496841493e-05,11609.005800679477,0.18,0,3,
2021-09-02_210901_d11_p1_jvl_eval.csv,1.2986490251881562,0.6979264991465512,4.000557949252259e-05,32461.697634723314,4.25,0,1,
2021-09-02_210901_d11_p4_jvl_eval.csv,1.007124399860193,-2.4687127597832346,3.102499888083085e-05,32461.706243040557,4.59,0,1,
2021-09-02_210901_d11_p5_jvl_eval.csv,0.8060080621046369,0.5356176921130689,2.4829525276246967e-05,32461.678309882962,4.535,0,1,
2021-09-02_210901_d11_p8_jvl_eval.csv,0.88028332987706,0.31000910793749936,2.7117609080120288e-05,32461.68669502611,4.53,0,1,
2021-09-02_210901_d12_p4_jvl_eval.csv,1.0995945248287096,1.6605273434987204,3.357333598093715e-05,32752.018609442217,4.64,0,1,
2021-09-02_210901_d12_p5_jvl_eval.csv,0.40160634179921445,-0.6730526491937348,1.226205755799391e-05,32751.953732055215,4.615,0,1,
2021-09-02_210901_d12_p8_jvl_eval.csv,0.656073593815814,-1.365758819615425,2.0031552034804416e-05,32752.010062720023,4.62,0,1,
2021-09-02_210901_d13_p1_jvl_eval.csv,0.24615009492523443,0.4069719100064281,7.590655805367252e-06,32428.040637962396,4.43,0,1,
2021-09-02_210901_d13_p4_jvl_eval.csv,0.8821088858048948,-0.5934331516787356,2.7202040473412282e-05,32428.04107534074,4.45,0,1,
2021-09-02_210901_d13_p5_jvl_eval.csv,0.6558117979301862,0.043777850804233596,2.0223604195757654e-05,32428.037632765634,4.46,0,1,
2021-09-02_210901_d13_p8_jvl_eval.csv,0.7327426665943395,-0.7977297360123672,2.2595960491989613e-05,32428.038049283216,4.42,0,1,
2021-09-02_210901_d14_p1_jvl_eval.csv,0.6174430226623151,0.15037046430087433,1.929888439199298e-05,31993.715808696666,4.45,0,1,
2021-09-02_210901_d14_p4_jvl_eval.csv,0.9596007431730429,0.7054614817163202,2.999341131352388e-05,31993.717991669848,4.355,0,1,
2021-09-02_210901_d14_p5_jvl_eval.csv,0.5814947046722869,-0.5023014932199446,1.8175273190671868e-05,31993.725682799017,4.455,0,1,
2021-09-02_210901_d14_p8_jvl_eval.csv,0.8698580311958966,0.43191502389340525,2.7188411542828724e-05,31993.705473585575,4.42,0,1,
2021-09-02_210901_d21_p4_jvl_eval.csv,0.7801268847589687,0.9868138787315148,2.355842542030396e-05,33114.55968897701,4.484999999999999,0,1,
2021-09-02_210901_d21_p5_jvl_eval.csv,0.9400536674206961,-0.14570398943151164,2.8387940184680436e-05,33114.54305261628,4.365,0,1,
2021-09-02_210901_d22_p1_jvl_eval.csv,1.064648798523424,-1.6551845184599114,3.2096708526340394e-05,33170.030430058345,4.45,0,1,
2021-09-02_210901_d22_p4_jvl_eval.csv,0.8744060322985733,0.9884666100347778,2.6361335322779083e-05,33170.0204709657,4.585,0,1,
2021-09-02_210901_d22_p5_jvl_eval.csv,0.6571407682963588,0.6667179722795078,1.9811269520149384e-05,33170.04837211481,4.025,0,1,
2021-09-02_210901_d22_p8_jvl_eval.csv,0.7082681812798968,0.786130309816518,2.1352637961830246e-05,33170.05526651975,4.53,0,1,
2021-09-02_210901_d23_p1_jvl_eval.csv,0.727957762246352,-2.0237003952283046,2.2158516280428162e-05,32852.27914331663,4.4,0,1,
2021-09-02_210901_d23_p4_jvl_eval.csv,0.9496210891505068,-0.07391762745292695,2.8905790461812703e-05,32852.27886796753,4.51,0,1,
2021-09-02_210901_d23_p5_jvl_eval.csv,1.1140963267034696,-1.7395293539961736,3.3912276538150604e-05,32852.30130304388,4.4,0,1,
2021-09-02_210901_d23_p8_jvl_eval.csv,1.1488589535426792,-0.752317264624743,3.497044567925775e-05,32852.28229802371,4.45,0,1,
2021-09-02_210901_d24_p1_jvl_eval.csv,0.8190864900607318,0.5279361673288883,2.5211675742599897e-05,32488.379527931582,4.26,0,1,
2021-09-02_210901_d24_p4_jvl_eval.csv,0.5888712469375208,0.7342364613600072,1.812561876338448e-05,32488.338998230407,4.29,0,1,
2021-09-02_210901_d24_p5_jvl_eval.csv,0.24674521846827127,0.7667252340955163,7.5948813171913505e-06,32488.35737692866,4.29,0,1,
2021-09-02_210901_d24_p8_jvl_eval.csv,0.7104169500306434,-0.12020693046918035,2.1866815040147027e-05,32488.35958626496,4.28,0,1,
2021-09-02_210901_d33_p1_jvl_eval.csv,0.5953895393105154,1.4507638970196048,1.8508916770032762e-05,32167.713902873722,2.69,0,5,
2021-09-08_210907_d11_p1_jvl_eval.csv,0.4214862655362141,0.5918988368375053,1.5772831775626793e-05,26722.295116817397,1.55,0,1,
2021-09-08_210907_d11_p4_jvl_eval.csv,0.5623044409547513,0.5117330105491584,2.1042476882090982e-05,26722.350420321593,1.585,0,2,
2021-09-08_210907_d11_p5_jvl_eval.csv,0.4769046932548632,-0.7575768966256078,1.784670059765172e-05,26722.289122596398,1.64,0,2,
2021-09-08_210907_d11_p8_jvl_eval.csv,0.464255115876638,0.4302290916527455,1.7373319263232982e-05,26722.303829363074,1.58,0,2,
2021-09-08_210907_d12_p1_jvl_eval.csv,0.4935838911090169,-1.5713255893849107,1.74336281045825e-05,28312.172781710102,1.7349999999999999,0,2,
2021-09-08_210907_d12_p8_jvl_eval.csv,0.5118080257385286,0.581815486872729,1.807730314203114e-05,28312.189142225256,1.71,0,2,
2021-09-08_210907_d13_p1_jvl_eval.csv,0.3586654027234257,0.0969156774406061,1.2582715216606559e-05,28504.61101194297,1.745,0,2,
2021-09-08_210907_d13_p4_jvl_eval.csv,0.7347880422582619,-0.31070013967666643,2.5777875957667438e-05,28504.59997033637,1.725,0,2,
2021-09-08_210907_d13_p5_jvl_eval.csv,0.43434322433234307,-0.13397145392107596,1.5237672613186918e-05,28504.564664058715,1.69,0,1,
2021-09-08_210907_d13_p8_jvl_eval.csv,0.41415033091561515,1.4736881185773587,1.452924254353574e-05,28504.605775190692,1.75,0,2,
2021-09-08_210907_d14_p1_jvl_eval.csv,0.4071173070421195,0.13358863961469847,1.5847230743010662e-05,25690.123002826625,1.53,0,2,
2021-09-08_210907_d14_p4_jvl_eval.csv,0.16708059470988545,0.5035259785570431,6.503695530662207e-06,25690.10094678791,1.56,0,2,
2021-09-08_210907_d14_p5_jvl_eval.csv,0.3642486414362306,0.1759772698009588,1.4178553836301109e-05,25690.112379702012,1.59,0,2,
2021-09-08_210907_d14_p8_jvl_eval.csv,0.605055093267843,1.0263206254616144,2.3552046384314227e-05,25690.1282969115,1.4849999999999999,0,2,
2021-09-08_210907_d21_p1_jvl_eval.csv,0.7099680246002374,-0.6561488436705101,2.3263490709693593e-05,30518.550868395818,0.86,0,1,
2021-09-08_210907_d21_p4_jvl_eval.csv,0.6278450420286658,-0.3769043973969121,2.0572554532677754e-05,30518.57468800908,0.83,0,1,
2021-09-08_210907_d21_p5_jvl_eval.csv,0.8482137771042447,0.476089626938312,2.7793369513049133e-05,30518.56582937898,0.81,0,1,
2021-09-08_210907_d21_p8_jvl_eval.csv,0.803643145775285,1.568652346112958,2.6332958858096866e-05,30518.528134493346,0.83,0,1,
2021-09-08_210907_d22_p1_jvl_eval.csv,0.9361669788186894,-0.9002138386661203,2.9378261048302745e-05,31865.976589951162,0.85,0,1,
2021-09-08_210907_d22_p4_jvl_eval.csv,0.2893258032936042,0.9703183693269788,9.079464007675048e-06,31865.956299736576,0.845,0,1,
2021-09-08_210907_d22_p5_jvl_eval.csv,0.6694185304838062,-1.416438135914218,2.1007379655730506e-05,31865.874823716942,0.82,0,1,
2021-09-08_210907_d22_p8_jvl_eval.csv,0.8598588057350999,0.5719938489250579,2.6983621575565672e-05,31865.9525863542,0.84,0,1,
2021-09-08_210907_d23_p1_jvl_eval.csv,0.7038858277779134,-0.48293874570179846,2.2372707827966547e-05,31461.807537576446,0.85,0,1,
2021-09-08_210907_d23_p8_jvl_eval.csv,0.6800235214176971,-0.47979108468879295,2.1614321383954876e-05,31461.710471396254,0.845,0,1,
2021-09-08_210907_d24_p1_jvl_eval.csv,0.7980057028453289,0.6833717950677284,2.6858192418701597e-05,29711.817176857756,0.79,0,1,
2021-09-08_210907_d24_p4_jvl_eval.csv,0.5184259286054362,0.8051864002263622,1.7448559316523018e-05,29711.675285105615,0.77,0,2,
2021-09-08_210907_d24_p5_jvl_eval.csv,0.3414228284177758,0.8022191727112331,1.1491144416462618e-05,29711.821211527153,0.735,0,2,
2021-09-08_210907_d24_p8_jvl_eval.csv,0.4492521839406172,-1.5346094638088064,1.5120378081692711e-05,29711.703074710676,0.77,0,1,
2021-09-08_210907_d31_p1_jvl_eval.csv,0.3846849965926084,0.10302702403238784,1.3068391528526269e-05,29436.29258068224,0.97,0,1,
2021-09-08_210907_d31_p4_jvl_eval.csv,0.7560692372138968,-1.2510419766281367,2.5684943576551075e-05,29436.28180301498,0.98,0,1,
2021-09-08_210907_d31_p5_jvl_eval.csv,0.6138183918125572,0.8094977345607457,2.085244350190164e-05,29436.28125675439,1.01,0,1,
2021-09-08_210907_d33_p5_jvl_eval.csv,0.6071719216470961,0.6442941343045415,2.09680245983153e-05,28957.03974402434,0.81,0,1,
2021-09-08_210907_d33_p8_jvl_eval.csv,0.6653972354107653,-0.9439973471719302,2.2978825035236245e-05,28956.97383962976,0.83,0,1,
2021-09-08_210907_d34_p4_jvl_eval.csv,0.47481790918366995,1.3088519933773761,1.639739986163118e-05,28956.902508349027,0.815,0,1,
2021-09-09_CBP with BSBCz_d11_p5_jvl_eval.csv,1.991156012848365,-2.629758186376541,5.163852736717537e-05,38559.50419906952,2.865,0,4,
2021-09-09_CBP with BSBCz_d33_p8_jvl_eval.csv,1.890957426335539,1.5273603988110842,4.085584195953159e-05,46283.64844882073,2.585,0,3,
2021-09-09_CBP with BSBCz_d44_p8_jvl_eval.csv,0.9154901131173986,0.26098180315388536,2.0696430180642803e-05,44234.203924387344,2.82,0,3,
2021-09-09_RED-PIN-TOP-2nd-MC_d11_p1_jvl_eval.csv,0.6884363094795896,0.3488890956836003,1.5884452566372357e-05,43340.2603333665,20.79,0,1,
2021-09-09_RED-PIN-TOP-2nd-MC_d11_p4_jvl_eval.csv,1.3551608012182261,-1.1051763863284751,3.126795040008575e-05,43340.25044425393,19.02,0,1,
2021-09-09_RED-PIN-TOP-2nd-MC_d11_p5_jvl_eval.csv,0.686669245019186,0.8884753280827964,1.5843680829347144e-05,43340.25990647787,21.22,0,1,
2021-09-09_RED-PIN-TOP-2nd-MC_d12_p1_jvl_eval.csv,0.7067252226306758,-0.21643286658894761,1.665319455506627e-05,42437.816978225026,15.21,0,1,
2021-09-09_RED-PIN-TOP-2nd-MC_d12_p4_jvl_eval.csv,0.6784745217900543,-1.5638338558150047,1.5987495113369074e-05,42437.82512388072,14.72,0,1,
2021-09-09_RED-PIN-TOP-2nd-MC_d12_p5_jvl_eval.csv,0.6702882095018934,-2.0603565195131464,1.5794592956662945e-05,42437.82738441084,11.45,0,1,
2021-09-09_RED-PIN-TOP-2nd-MC_d13_p1_jvl_eval.csv,1.491570807348665,0.7128034944208128,3.0132595861182175e-05,49500.242668112005,13.01,0,1,
2021-09-09_RED-PIN-TOP-2nd-MC_d13_p4_jvl_eval.csv,0.8864674418872789,1.0865302337545597,1.7908346905532314e-05,49500.23843984327,12.47,0,1,
2021-09-09_RED-PIN-TOP-2nd-MC_d13_p5_jvl_eval.csv,1.1151759699600248,0.8142789659222173,2.252869774803289e-05,49500.24108949649,13.57,0,1,
2021-09-09_RED-PIN-TOP-2nd-MC_d14_p1_jvl_eval.csv,1.13412221249465,-1.2482417956322567,2.235096319077895e-05,50741.53640781531,11.41,0,1,
2021-09-09_RED-PIN-TOP-2nd-MC_d14_p4_jvl_eval.csv,1.3404461948826378,1.783565623475864,2.6417129333487813e-05,50741.55401069314,13.8,0,1,
2021-09-09_RED-PIN-TOP-2nd-MC_d14_p5_jvl_eval.csv,0.9626847546913289,-0.9311073270804762,1.8972319017159946e-05,50741.5437101077,12.27,0,1,
2021-09-09_RED-PIN-TOP-2nd-MC_d21_p1_jvl_eval.csv,1.063376987837025,0.7756525296495079,2.5362483229280916e-05,41927.16376483826,22.15,0,1,
2021-09-09_RED-PIN-TOP-2nd-MC_d21_p5_jvl_eval.csv,1.0083770511926917,-1.6791824217235147,2.4050692990708883e-05,41927.15160358339,20.79,0,1,
2021-09-09_RED-PIN-TOP-2nd-MC_d21_p8_jvl_eval.csv,0.9254652850916942,1.2179840780304754,2.2073167471439667e-05,41927.162754921694,19.95,0,1,
2021-09-09_RED-PIN-TOP-2nd-MC_d22_p5_jvl_eval.csv,0.7171287840834476,1.2369463303711905,1.8291345858993898e-05,39205.905875473545,21.07,0,1,
2021-09-09_RED-PIN-TOP-2nd-MC_d22_p8_jvl_eval.csv,1.0368023897830576,-2.546422887503183,2.6445063601528526e-05,39205.89511167334,20.49,0,1,
2021-09-09_RED-PIN-TOP-2nd-MC_d23_p1_jvl_eval.csv,0.718708156263995,1.3076041557094786,1.5060064925343303e-05,47722.779405455425,20.66,0,1,
2021-09-09_RED-PIN-TOP-2nd-MC_d23_p5_jvl_eval.csv,1.180990574613193,-0.4438218069655841,2.4746896550656384e-05,47722.77494253592,16.13,0,1,
2021-09-09_RED-PIN-TOP-2nd-MC_d23_p8_jvl_eval.csv,1.2346609278802627,0.164643565219247,2.5871525531621306e-05,47722.77252731797,19.41,0,1,
2021-09-09_RED-PIN-TOP-2nd-MC_d24_p1_jvl_eval.csv,0.6408645380329951,-2.6878672269168233,1.2815539612343897e-05,50006.832128685084,15.82,0,1,
2021-09-09_RED-PIN-TOP-2nd-MC_d24_p4_jvl_eval.csv,1.1861969933128638,0.5425742026568413,2.3720695371107673e-05,50006.83895454759,14.54,0,1,
2021-09-09_RED-PIN-TOP-2nd-MC_d24_p5_jvl_eval.csv,0.35987166746534877,-2.7378741601964296,7.196449741983119e-06,50006.83397619049,17.69,0,1,
2021-09-16_210907_d43_p4_jvl_eval.csv,0.46452120390733637,-1.3975326581599405,1.7201009337309897e-05,27005.461993428802,0.85,0,1,
2021-09-16_210907_d43_p8_jvl_eval.csv,0.9732455441337753,-1.051305986004204,3.5919064111787025e-05,27095.515103201138,1.09,0,1,
2021-09-16_210907_d44_p5_jvl_eval.csv,0.4419743514115134,-0.41814257297167085,1.913159835339315e-05,23101.79961169452,0.77,0,1,
2021-09-19_Red-TrOLEDs-bottom_d12_p6_jvl_eval.csv,1.4935074880538433,-3.4890842290094497,1.5730889993894178e-05,94941.06745603945,5.99,0,1,
2021-09-19_Red-TrOLEDs-bottom_d21_p1_jvl_eval.csv,2.458088740829852,-5.909935255230695,2.6452818375364088e-05,92923.51030236942,5.86,0,1,
2021-09-19_Red-TrOLEDs-bottom_d21_p2_jvl_eval.csv,1.4167003456083107,0.7387424549444727,1.5245865013176524e-05,92923.57923829845,6.01,0,1,
2021-09-19_Red-TrOLEDs-bottom_d21_p8_jvl_eval.csv,2.063655901673438,0.9849907649684471,2.220807883253522e-05,92923.657072495,6.04,0,1,
2021-09-19_Red-TrOLEDs-bottom_d22_p4_jvl_eval.csv,2.211691092981843,-1.2267108540210492,2.3257978851287e-05,95093.86465279451,6.08,0,1,
2021-09-19_Red-TrOLEDs-bottom_d22_p5_jvl_eval.csv,1.664627412217634,-2.111089098587144,1.750505394393993e-05,95094.10353996143,6.06,0,1,
2021-09-19_Red-TrOLEDs-bottom_d22_p6_jvl_eval.csv,1.7553413711931527,2.5104801304745616,1.8459023689121686e-05,95093.94433615763,6.14,0,1,
2021-09-19_Red-TrOLEDs-top_d11_p1_jvl_eval.csv,1.3102539500607904,2.72899387777244,1.4211654059648059e-05,92195.73911393379,9.75,0,1,
2021-09-19_Red-TrOLEDs-top_d11_p2_jvl_eval.csv,2.404776292697795,2.775091215212266,2.6083382777984474e-05,92195.72143562346,9.99,0,1,
2021-09-19_Red-TrOLEDs-top_d11_p3_jvl_eval.csv,1.6532426199638377,1.6694821720032453,1.841907224108267e-05,89757.10602167985,9.875,0,1,
2021-09-19_Red-TrOLEDs-top_d11_p7_jvl_eval.csv,2.751536311406805,-1.0602506968974312,2.9844514767849634e-05,92195.71277368968,9.09,0,1,
2021-09-19_Red-TrOLEDs-top_d11_p8_jvl_eval.csv,1.2671432971394534,-0.28580668578815704,1.374405994142449e-05,92195.70509295388,9.585,0,1,
2021-09-19_Red-TrOLEDs-top_d12_p3_jvl_eval.csv,2.496915402335527,2.497025827891751,2.7398788294375357e-05,91132.3294851004,9.780000000000001,0,1,
2021-09-19_Red-TrOLEDs-top_d12_p4_jvl_eval.csv,1.1958816639892176,-0.009113236961579658,1.3122468657743837e-05,91132.36961579659,9.57,0,1,
2021-09-19_Red-TrOLEDs-top_d12_p5_jvl_eval.csv,1.5030284731224623,-0.17315154771330848,1.649280146003098e-05,91132.39353332025,9.48,0,1,
2021-09-19_Red-TrOLEDs-top_d12_p6_jvl_eval.csv,2.520109623708097,-2.109713547293473,2.7653298175805357e-05,91132.33465630552,9.71,0,1,
2021-09-19_Red-TrOLEDs-top_d21_p1_jvl_eval.csv,2.554380323011198,0.43515105409840643,2.817648132751852e-05,90656.46960383467,9.54,0,1,
2021-09-19_Red-TrOLEDs-top_d21_p2_jvl_eval.csv,1.424190215570105,3.386017463946763,1.570975493125211e-05,90656.42473753047,9.72,0,1,
2021-09-19_Red-TrOLEDs-top_d22_p3_jvl_eval.csv,2.695888974368422,-4.346974756641045,2.9737434321070807e-05,90656.4078548706,9.695,0,1,
2021-09-19_Red-TrOLEDs-top_d22_p4_jvl_eval.csv,2.1977736486881634,-5.040498873509845,2.4242881098388805e-05,90656.45455952958,9.36,0,1,
2021-09-19_Red-TrOLEDs-top_d22_p5_jvl_eval.csv,2.1595709610267733,-3.3996191702702094,2.38214655767067e-05,90656.51120720559,9.4,0,1,
2021-09-19_Red-TrOLEDs-top_d22_p6_jvl_eval.csv,0.9851522703277084,-0.29010073070282877,1.0866871163719983e-05,90656.478344634,9.52,0,1,
2021-09-21_BSBCz cavity_d11_p3_jvl_eval.csv,1.912241966315652,-2.872210475180309,1.9407301031656446e-05,98532.09177290939,0.48,0,1,
2021-09-21_BSBCz cavity_d13_p6_jvl_eval.csv,2.0179164183237672,-0.8818640554775911,2.0479746092176045e-05,98532.29670140683,0.28,0,1,
2021-09-21_BSBCz cavity_d13_p8_jvl_eval.csv,2.175072759438069,1.783431817176231,2.2074753050084667e-05,98532.14459537188,0.345,0,1,
2021-09-21_BSBCz cavity_d22_p2_jvl_eval.csv,2.081615374105526,-1.8080797022115174,2.1126083141199858e-05,98532.95379899278,0.52,0,1,
2021-09-21_BSBCz cavity_d22_p3_jvl_eval.csv,2.4171273229627515,-3.827987165102835,2.4531272558376042e-05,98532.48816223515,0.245,0,1,
2021-09-22_BSBCz cavity_d11_p3_jvl_eval.csv,1.912241966315652,-2.872210475180309,1.9407301031656446e-05,98532.09177290939,0.48,0,1,
2021-09-22_BSBCz cavity_d13_p6_jvl_eval.csv,2.0179164183237672,-0.8818640554775911,2.0479746092176045e-05,98532.29670140683,0.28,0,1,
2021-09-22_BSBCz cavity_d13_p8_jvl_eval.csv,2.175072759438069,1.783431817176231,2.2074753050084667e-05,98532.14459537188,0.345,0,1,
2021-09-22_BSBCz cavity_d22_p2_jvl_eval.csv,2.081615374105526,-1.8080797022115174,2.1126083141199858e-05,98532.95379899278,0.52,0,1,
2021-09-22_BSBCz cavity_d22_p3_jvl_eval.csv,2.4171273229627515,-3.827987165102835,2.4531272558376042e-05,98532.48816223515,0.245,0,1,
2021-09-23_210923_d11_p5_jvl_eval.csv,1.3041141429809007,0.4470091083621128,3.778061304719952e-05,34518.07786580022,3.88,0,1,
2021-09-23_210923_d12_p1_jvl_eval.csv,1.0796609095526688,0.48812006420434395,3.118744739474521e-05,34618.444269811625,3.72,0,1,
2021-09-23_210923_d12_p4_jvl_eval.csv,0.894298127412976,-0.6040918892693146,2.58329942854095e-05,34618.44637646501,3.78,0,1,
2021-09-23_210923_d13_p5_jvl_eval.csv,0.5758445841311007,-0.03339599620448603,1.638077665283304e-05,35153.68021524846,3.93,0,1,
2021-09-23_210923_d21_p4_jvl_eval.csv,0.6212874258602391,-0.6482274892861952,1.773114773498884e-05,35039.32374519974,4.185,0,1,
2021-09-23_210923_d21_p8_jvl_eval.csv,0.5044152844773926,-0.9530694336687128,1.4395693800578006e-05,35039.31741429091,4.095000000000001,0,1,
2021-09-23_210923_d24_p1_jvl_eval.csv,0.6181329022030757,0.17944329223425273,1.7395864271429572e-05,35533.325194901525,3.7350000000000003,0,1,
2021-09-23_210923_d24_p8_jvl_eval.csv,0.6346078093899735,-0.2380733741023338,1.785950377250163e-05,35533.33941825878,3.7,0,1,
2021-09-23_210923_d31_p4_jvl_eval.csv,0.5524822702356694,0.7171528711246844,1.5754329211010187e-05,35068.600054996794,4.09,0,1,
2021-09-23_210923_d31_p5_jvl_eval.csv,0.9263233953396702,-0.9450989306633973,2.6414605597829566e-05,35068.60596153608,4.0,0,1,
2021-09-23_210923_d32_p4_jvl_eval.csv,0.8164711744080758,-0.6828022033351684,2.3317423147128035e-05,35015.49760693171,3.8049999999999997,0,1,
2021-09-29_210923_d41_p1_jvl_eval.csv,0.8191061265560438,0.019183285764119515,2.3484421550371546e-05,34878.70138930821,3.9450000000000003,0,1,
2021-09-29_210923_d41_p4_jvl_eval.csv,0.3783414395681941,-0.27205384301182123,1.0847349906774465e-05,34878.69782202836,3.9799999999999995,0,1,
2021-09-29_210923_d41_p5_jvl_eval.csv,0.5374895140896863,0.6051454398450441,1.541025091727365e-05,34878.69970288438,3.88,0,1,
2021-09-29_210923_d41_p8_jvl_eval.csv,0.6854040943946946,-0.5039971574507075,1.9651081395180267e-05,34878.69601735,4.0,0,1,
2021-09-29_210923_d42_p1_jvl_eval.csv,1.0350304823956114,0.48882071866808563,2.9643642751112006e-05,34915.76561914897,3.925,0,1,
2021-09-29_210923_d42_p4_jvl_eval.csv,0.5151581076464596,-0.0768146803524869,1.4754312998784988e-05,34915.76379658495,3.995,0,1,
2021-09-29_210923_d42_p5_jvl_eval.csv,0.6669328058491221,-0.5080244239557453,1.9101192516582715e-05,34915.76796946703,4.0,0,1,
2021-09-29_210923_d42_p8_jvl_eval.csv,0.21434041851642158,0.20949451926225743,6.138788335023632e-06,34915.753210376235,4.02,0,1,
2021-09-29_210923_d43_p1_jvl_eval.csv,0.7473478006854871,0.8124962707866936,2.1385742914381068e-05,34946.07616286854,3.94,0,1,
2021-09-29_210923_d43_p4_jvl_eval.csv,0.8276755901830576,-0.25685370830285087,2.36843595836765e-05,34946.08276229263,3.895,0,1,
2021-09-29_210923_d43_p5_jvl_eval.csv,0.7754235618771276,0.18521426351358222,2.218913813647726e-05,34946.08745539287,3.9299999999999997,0,1,
2021-09-29_210923_d43_p8_jvl_eval.csv,0.7029868082929736,-0.3756703536600307,2.011632835948615e-05,34946.07941023541,3.85,0,1,
2021-09-29_210923_d44_p1_jvl_eval.csv,0.8389368557346817,-0.16958619682722512,2.399277669077369e-05,34966.22614994332,3.82,0,1,
2021-09-29_210923_d44_p4_jvl_eval.csv,0.7411360720316362,-0.7412838467080177,2.1195773787391698e-05,34966.21918434046,3.985,0,1,
2021-09-29_210923_d44_p5_jvl_eval.csv,0.47736167791316586,-0.09790545721944116,1.3652075544277752e-05,34966.23472122899,3.8049999999999997,0,1,
2021-09-29_210923_d44_p8_jvl_eval.csv,0.666186416004364,-1.8217411327098711,1.9052274579867534e-05,34966.24055105319,3.645,0,1,
2021-10-04_210923_d11_p5_jvl_s1_eval.csv,1.3049347758602408,0.44729039537495663,3.778061304719952e-05,34539.79887065302,4.49,0,1,50.0
2021-10-04_210923_d12_p1_jvl_s1_eval.csv,1.108778827928956,0.5012844198474681,3.118744739474521e-05,35552.086514004826,4.26,0,1,50.0
2021-10-04_210923_d12_p4_jvl_s1_eval.csv,0.9184170548359724,-0.6203840495540012,2.58329942854095e-05,35552.094530315255,4.34,0,1,50.0
2021-10-04_210923_d21_p4_jvl_s1_eval.csv,0.6274164568531958,-0.6546222853289777,1.773114773498884e-05,35384.98839616096,4.984999999999999,0,1,50.0
2021-10-04_210923_d21_p8_jvl_s1_eval.csv,0.5093916278648799,-0.9624720051609058,1.4395693800578006e-05,35385.000189739185,4.88,0,1,50.0
2021-10-04_210923_d31_p4_jvl_s1_eval.csv,0.5564728753978061,0.7223328997042993,1.5754329211010187e-05,35321.90218602931,4.67,0,1,50.0
2021-10-04_210923_d31_p5_jvl_s1_eval.csv,0.933014331613139,-0.951925484703818,2.6414605597829566e-05,35321.910378620334,4.56,0,1,50.0
2021-10-04_210923_d32_p4_jvl_s1_eval.csv,0.8324357908900868,-0.6961531649502196,2.3317423147128035e-05,35700.16230513947,4.505,0,1,50.0
2021-10-04_210923_d41_p1_jvl_s1_eval.csv,0.8182377219315835,0.019162947918351048,2.3484421550371546e-05,34841.723487911,4.805,0,1,50.0
2021-10-04_210923_d41_p4_jvl_s1_eval.csv,0.37794039635787907,-0.27176546501467524,1.0847349906774465e-05,34841.72628393272,4.855,0,1,50.0
2021-10-04_210923_d41_p5_jvl_s1_eval.csv,0.5369194792340483,0.6045036524531053,1.541025091727365e-05,34841.70907510693,4.725,0,1,50.0
2021-10-04_210923_d41_p8_jvl_s1_eval.csv,0.6846776231093011,-0.5034629624177303,1.9651081395180267e-05,34841.72750295711,4.875,0,1,50.0
2021-10-04_210923_d42_p1_jvl_s1_eval.csv,1.0554453119200575,0.4984621657649181,2.9643642751112006e-05,35604.44041177986,4.654999999999999,0,1,50.0
2021-10-04_210923_d42_p4_jvl_s1_eval.csv,0.5253192601576882,-0.07832979905212026,1.4754312998784988e-05,35604.454114600114,4.81,0,1,50.0
2021-10-04_210923_d42_p5_jvl_s1_eval.csv,0.6800873335212939,-0.5180446558058739,1.9101192516582715e-05,35604.443697998206,4.744999999999999,0,1,50.0
2021-10-04_210923_d42_p8_jvl_s1_eval.csv,0.21856808915683498,0.21362660892851285,6.138788335023632e-06,35604.43482141881,4.77,0,1,50.0
2021-10-04_blue-tbpe-bottom-emitting_d11_p1_jvl_s1_eval.csv,0.7216002022393767,1.282009797955131,2.0882342354779604e-05,34555.52016051566,4.82,0,1,50.0
2021-10-04_blue-tbpe-bottom-emitting_d11_p4_jvl_s1_eval.csv,0.6038895190944431,0.514877029250816,1.7475927888256906e-05,34555.50531884671,5.25,0,1,50.0
2021-10-04_blue-tbpe-bottom-emitting_d11_p5_jvl_s1_eval.csv,0.8421568412927596,-0.6392750207313481,2.437120340802964e-05,34555.40652601882,4.83,0,1,50.0
2021-10-04_blue-tbpe-bottom-emitting_d11_p8_jvl_s1_eval.csv,0.4540146256304975,-0.2902669791187179,1.3138672772476762e-05,34555.59275222832,2.22,0,2,50.0
2021-10-09_211007_d22_p1_jvl_s1_eval.csv,1.0413865528227537,-1.6429735866600048,2.9188449009078154e-05,35678.03662671021,3.48,0,1,50.0
2021-10-09_211007_d22_p1_jvl_s2_eval.csv,0.6033693112845526,-0.683234554414275,1.691150167456719e-05,35678.044616933425,3.145,0,1,50.0
2021-10-09_211007_d22_p1_jvl_s3_eval.csv,0.6589514300755003,0.6297174974234702,1.846938156938547e-05,35678.04517980001,2.9450000000000003,0,1,50.0
2021-10-09_211007_d22_p4_jvl_s2_eval.csv,0.6995880050645453,-0.6743148631578947,1.9608366978296678e-05,35678.0350877193,3.1500000000000004,0,1,50.0
2021-10-09_211007_d22_p4_jvl_s3_eval.csv,0.6560633733059255,0.5637129278243795,1.838843990724124e-05,35678.0334066063,3.23,0,2,50.0
2021-10-09_211007_d22_p5_jvl_s1_eval.csv,0.7128159602137054,1.0471502277023943,1.997912799787707e-05,35678.031608258745,3.145,0,1,50.0
2021-10-09_211007_d22_p8_jvl_s1_eval.csv,0.757209873263689,-0.0838433976698396,2.1223414742527495e-05,35678.04156163387,3.44,0,1,50.0
2021-10-09_211007_d23_p1_jvl_s1_eval.csv,0.616674232377185,-1.043780978272148,1.568595443913652e-05,39313.78449235963,4.32,0,1,50.0
2021-10-09_211007_d23_p1_jvl_s2_eval.csv,0.7379881288037109,0.9238736878994758,1.8771744724452225e-05,39313.773953169184,3.91,0,1,50.0
2021-10-09_211007_d23_p4_jvl_s1_eval.csv,0.6927855639671862,-0.34989257257473877,1.762195600191231e-05,39313.77219940885,4.165,0,1,50.0
2021-10-09_211007_d23_p4_jvl_s2_eval.csv,0.4548891518021833,1.1184767419709998,1.1570733554965302e-05,39313.76948931458,4.140000000000001,0,1,50.0
2021-10-09_211007_d23_p5_jvl_s1_eval.csv,0.504232394690223,1.1106144285935802,1.282584196932982e-05,39313.785082958595,2.26,0,1,50.0
2021-10-09_211007_d23_p5_jvl_s2_eval.csv,0.6049754103151482,-0.7803785922100568,1.5388379454062805e-05,39313.78298287439,3.8,0,1,50.0
2021-10-09_211007_d32_p1_jvl_s2_eval.csv,0.5186192603506247,-0.21947042698831007,1.4650900616989008e-05,35398.45596585646,3.29,0,1,50.0
2021-10-09_211007_d32_p4_jvl_s2_eval.csv,0.7792135753981634,-0.6336320699692065,2.201265317947839e-05,35398.43966308416,3.52,0,1,50.0
2021-10-09_211007_d32_p5_jvl_s2_eval.csv,0.836236055537511,-0.6885003352552576,2.3623505243718598e-05,35398.474820321724,3.37,0,1,50.0
2021-10-09_211007_d33_p1_jvl_s1_eval.csv,0.7137351708173043,-0.2636578241398409,1.8407946653551557e-05,38773.209432329546,4.38,0,1,50.0
2021-10-09_211007_d33_p1_jvl_s2_eval.csv,0.7885734878825228,0.10856507053581536,2.0338086229517512e-05,38773.23947707692,4.2,0,1,50.0
2021-10-09_211007_d33_p4_jvl_s1_eval.csv,0.6269459920406019,0.01163197359367298,1.616955163262111e-05,38773.24531224326,4.3,0,1,50.0
2021-10-09_211007_d33_p4_jvl_s2_eval.csv,0.21871680604302912,-0.07366915161696766,5.640921910468182e-06,38773.23769314087,4.130000000000001,0,1,50.0
2021-10-09_211007_d33_p5_jvl_s1_eval.csv,0.4839774396812974,1.3512474332263844,1.2482254069945328e-05,38773.240551689654,4.355,0,1,50.0
2021-10-09_211007_d33_p8_jvl_s1_eval.csv,0.9713282373903823,-0.8064832565539362,2.5051514924251585e-05,38773.23348817001,4.3149999999999995,0,1,50.0
2021-10-11_RED-PIN-TOP-2nd-MC-TFE_d32_p4_jvl_s1_eval.csv,1.0867258074993391,0.6656351589975912,2.8325866663214776e-05,38365.13884712341,5.24,0,1,50.0
2021-10-11_RED-PIN-TOP-2nd-MC-TFE_d32_p5_jvl_s1_eval.csv,0.868982507047647,-0.7557933347134524,2.2650312727789582e-05,38365.143894083885,5.1,0,1,50.0
2021-10-11_RED-PIN-TOP-2nd-MC-TFE_d32_p8_jvl_s1_eval.csv,0.859481816447181,-0.3433686373281369,2.2402635013666487e-05,38365.21087465217,5.26,0,1,50.0
2021-10-11_RED-PIN-TOP-2nd-MC-TFE_d34_p1_jvl_s1_eval.csv,1.5094423434006061,-0.61281847516867,3.15278712676049e-05,47876.44337255234,9.13,0,1,50.0
2021-10-11_RED-PIN-TOP-2nd-MC-TFE_d34_p4_jvl_s1_eval.csv,1.2559678532266214,1.8193045249372317,2.6233529224173315e-05,47876.434866769254,8.83,0,1,50.0
2021-10-11_RED-PIN-TOP-2nd-MC-TFE_d34_p5_jvl_s1_eval.csv,0.6932045706258154,0.9311965498077405,1.4479036570158944e-05,47876.42929602779,8.84,0,1,50.0
2021-10-11_RED-PIN-TOP-2nd-MC-TFE_d41_p1_jvl_s1_eval.csv,0.7410371076140061,0.2669690913621418,1.70708084167095e-05,43409.60835156777,9.79,0,1,50.0
2021-10-11_RED-PIN-TOP-2nd-MC-TFE_d41_p4_jvl_s1_eval.csv,0.5478528505698618,-1.104774750028087,1.2620541016753427e-05,43409.61689697787,9.23,0,1,50.0
2021-10-11_RED-PIN-TOP-2nd-MC-TFE_d41_p5_jvl_s1_eval.csv,0.5650300361902865,0.6728491221392207,1.3016239856425512e-05,43409.620783175524,8.835,0,1,50.0
2021-10-11_RED-PIN-TOP-2nd-MC-TFE_d42_p1_jvl_s1_eval.csv,0.5624446010368496,1.0062810352977516,1.3833614454974843e-05,40657.819607989964,9.395,0,1,50.0
2021-10-11_RED-PIN-TOP-2nd-MC-TFE_d42_p4_jvl_s1_eval.csv,0.8035747756971238,0.18296020169229232,1.976433375777916e-05,40657.82259828718,10.030000000000001,0,1,50.0
2021-10-11_RED-PIN-TOP-2nd-MC-TFE_d42_p5_jvl_s1_eval.csv,0.8755903656868937,0.25614416978690147,2.153560359549326e-05,40657.804728079594,9.844999999999999,0,1,50.0
2021-10-11_RED-PIN-TOP-2nd-MC_d11_p1_jvl_s1_eval.csv,0.6884363094795896,0.3488890956836003,1.5884452566372357e-05,43340.2603333665,20.79,0,1,50.0
2021-10-11_RED-PIN-TOP-2nd-MC_d11_p4_jvl_s1_eval.csv,1.3551608012182261,-1.1051763863284751,3.126795040008575e-05,43340.25044425393,19.02,0,1,50.0
2021-10-11_RED-PIN-TOP-2nd-MC_d11_p5_jvl_s1_eval.csv,0.686669245019186,0.8884753280827964,1.5843680829347144e-05,43340.25990647787,21.22,0,1,50.0
