Repository: jjoono/OLED-

# 저휘도(1~100 cd/m²) EQE 이상 진단 — 분석 결과 및 개선 계획

연구실 OLED 측정 데이터 18,634건(2021-08 ~ 2026-08)과 측정/평가 소프트웨어 소스를 분석해서,
저휘도 구간 EQE가 이론값 대비 크게 벗어나는 원인을 규명한 결과다.

**한 줄 요약**: 소자 문제가 아니라 **PD readout 구조의 문제**다. 원인은 ① 포인트당 PD 1회 판독(σ=20 µV),
② sweep당 background 1회 측정으로 인한 계통 오프셋, ③ 평가 소프트웨어의 pd_cutoff가 저휘도 데이터를 0으로 삭제,
세 가지이며 모두 정량적으로 확인됐다.

**현재 진행 상태**: 원인 규명 완료 → 개선안 확정 → **다음 액션은 벤치 노이즈 테스트**(§7). 아직 하드웨어/코드 수정은 하지 않았다.

---

## 1. 대상 데이터와 셋업

### 데이터
- 위치: `C:\Users\Junho\Dropbox\개인자료\HCNB\Experiments\eval` (로컬 전용, 이 저장소에는 파생 데이터만 포함)
- JVL eval 파일 18,634개 + spectrum eval 178개, 2021-08 ~ 2026-08
- 2025년부터 파일 포맷 변경: `Current Density` → `Abs. Current Density`, 헤더에 PD gain/거리/픽셀면적 메타데이터 추가

### 측정 체인
```
[Keithley 2450 SMU] → OLED 구동 (전압 인가, 전류 측정)
        OLED 발광 → Photodiode → [PDA200C 앰프, 50 dB = 475 kΩ] → [Keithley 2100 DMM] → PD Voltage 컬럼
```
- 소프트웨어: GatherLab `OLED-jvl-measurement`(측정) + `OLED-evaluation`(평가), 로컬 사본은
  `<데이터폴더>\Software\` 에 있음
- 현재 운용 조건: **PD gain 50 dB 고정**, PD 거리 167 mm, PD 면적 75 mm², 픽셀 4 mm²(구형 16 mm²)

---

## 2. 1차 분류 결과 (신뢰 데이터셋 확보)

전체 18,634개를 분류해 `data/dataset_classification.csv`로 저장했다.
파일별로 class와 함께 `noiseL`(노이즈 플로어), `offL`(계통 오프셋), `L_min_trust`(= 10×noiseL, EQE를 ~10% 정밀도로
신뢰할 수 있는 최소 휘도)를 담고 있다.

| class | 건수 | 기준 |
|---|---|---|
| **reliable** | 7,956 | Lmax ≥ 500 cd/m², EQE@100 정상범위, J@1–1.6V ≤ 0.01 mA/cm² |
| leaky | 6,423 | J@1–1.6V > 0.01 mA/cm² (turn-on 이전 누설 과다) |
| dead | 1,955 | Lmax < 1 cd/m² 또는 PD 신호 없음 |
| marginal | 1,139 | 발광하나 어둡거나 EQE 비정상 |
| nir | 855 | NIR 소자 — luminance 지표 무효, radiance 기준 별도 평가 필요 |
| dim | 306 | 1 ≤ Lmax < 100 cd/m² |

**주의**: reliable 안에서도 누설 정도가 다르다. 저휘도 EQE 검증(1/10/100 cd/m² 효율 일치 여부)은
**J@1V < 10⁻⁴ mA/cm² 픽셀(931개)** 로만 해야 소자 물성과 측정 오차가 섞이지 않는다.

---

## 3. 원인 ① — PD 판독 노이즈 (σ = 20 µV, 포인트당 1샘플)

### 사실
`autotube_measurement.py`의 sweep 루프는 전압 포인트마다 다음을 한다:
```
set_voltage → sleep(0.1 s) → 전류 1회 읽기 → PD 전압 1회 읽기
```
DMM 설정은 `hardware.py:376-380` — **10 V 고정 레인지, NPLC 1, 포인트당 1샘플, 평균 없음**.
`multimeter_latency` = 0.1 s이므로 settling 자체는 충분하다. 문제는 **1회만 읽고 평균하지 않는 것**.

### 정량
off 구간(전류 ~0)의 PD 전압 산포로 측정한 실측 노이즈:

| 연도 | DMM 전기 노이즈 (µV RMS) | LperPD (cd/m² per V) | L 환산 노이즈 (cd/m²) |
|---|---|---|---|
| 2021 | 19.2 | 34,000 | 0.66 |
| 2023 | 19.3 | 124,000 | 2.36 |
| 2025 | 21.7 | 190,000 | 3.88 |
| 2026 | 26.6 | 152,000 | 4.13 |

→ **전기 노이즈는 6년간 ~20 µV로 일정**(하드웨어 열화 아님). 악화된 것은 cd/m²당 PD 신호가 1/5로 줄어든 것:
픽셀 면적 축소(16 → 4 mm²) + 적색/NIR 쪽 스펙트럼 이동(photopic 가중치 감소)의 결과.
**같은 셋업인데 소자가 바뀌면서 1샘플 방식의 유효범위 밖으로 나갔다.**

### 1샘플 방식의 한계 (50 dB, 167 mm 기준)

| 휘도 | green·16 mm² (2021식) | red·4 mm² (최근) |
|---|---|---|
| 1 cd/m² | 29 µV → SNR 1.5 | 5 µV → **SNR 0.3** |
| 10 cd/m² | 290 µV → SNR 15 | 53 µV → **SNR 2.6** |
| 100 cd/m² | 2.9 mV → SNR 145 | 530 µV → SNR 26 |

EQE 상대오차 ≈ 1/SNR. 최근 소자에서 10 cd/m²를 1샘플로 찍으면 ±40%, 1 cd/m²는 정보가 없다.
**기기가 정상이어도 그렇게 나온다.** 100 cd/m²에서 ±4%로 떨어지는 것이 "100 이상은 믿을 만하다"는 체감의 근거.

---

## 4. 원인 ② — Background 1회 측정으로 인한 계통 오프셋 (관찰된 곡선 모양의 주범)

### 사실
`autotube_measurement.py:159` — sweep 시작 시 background PD 전압을 **1샘플** 측정하고,
이후 모든 포인트에서 이 값을 뺀다(`autotube_measurement.py:232`).
→ 그 1샘플에 실린 ±20 µV 오차가 **sweep 전체의 공통 오프셋**이 된다.

(참고: evaluation 쪽 git log에 "multi-background measurements" 커밋이 있으나 goniometer 스펙트럼 경로 전용.
JVL sweep은 여전히 단일 background.)

### 이것이 만드는 곡선 모양
오프셋 Δ가 있으면 `EQE_측정 = EQE_참값 × (1 + Δ/L)`.
Δ > 0이면 저휘도에서 크게 부풀고, 신호가 Δ의 30배쯤 되는 지점(수십 cd/m²)부터 참값에 수렴한다.
→ **"1~10 cd/m²에서 EQE가 크게 시작 → 100 cd/m²로 가며 감소 → roll-off에 합류"** 라는 관찰된 패턴과 정확히 일치.

### 검증 (누설 없는 픽셀 422개, 3,329 포인트)
| 오프셋 모델 예측 (1+Δ/L) | 실측 EQE/plateau (median) |
|---|---|
| 0.29 | 0.56 |
| 0.72 | 0.78 |
| 0.91 | 1.04 |
| 1.00 | 1.17 |
| 1.29 | 1.41 |

실측 오프셋 크기: `|offL|` median 1~3 cd/m² (= 20 µV × LperPD 와 일치. 2023년: 20 µV × 124,000 ≈ 2.5, 실측 2.05).
→ 1 cd/m² 포인트에는 100~300% 오차, 100 cd/m² 포인트에는 1~3%라 그동안 눈에 띄지 않았다.

### 오차의 두 성분 (중요)
- **랜덤 산포**(포인트마다 독립): 평균화로 √N 감소 → integration/샘플 수로 해결 가능
- **계통 오프셋**(background 1샘플이 전 곡선에 공통): **평균해도 사라지지 않음** → background 자체를 여러 번 재거나
  chopping으로 제거해야 함

---

## 5. 원인 ③ — pd_cutoff가 저휘도 데이터를 0으로 삭제

### 사실
`OLED-evaluation/src/evaluation_functions.py` (JVLData):
```python
self.pd_voltage_cutoff = copy.copy(self.pd_voltage)
self.pd_voltage_cutoff[self.pd_voltage_cutoff <= pd_cutoff] = 0
```
PD 전압이 `pd_cutoff` 이하면 0으로 강제하고, 그 0으로 luminance/EQE를 계산 → **L=0.00, EQE=0.00**으로 기록.
사용자가 지정한 전압 기준이 아니라 **PD 신호 크기 기준**이며, 음수 PD도 전부 0이 된다
(2021년 9월 이후 파일에 음수 luminance가 없는 이유).

`pd_cutoff` 출처: `usr/photodiode_gain.json`에서 PD gain별로 읽음. 로컬 값 50 dB = **1×10⁻⁴ V**
(GitHub 기본값은 2×10⁻⁴, 2023-03-30 커밋에서 수동 변경됨).

### 파생 데이터 (`data/`)
| 파일 | 내용 |
|---|---|
| `dataset_classification.csv` | 18,634개 파일별 class + noiseL/offL/L_min_trust |
| `metrics.csv` | 파일별 요약 지표(Lmax, J_leak, EQE@1/10/100/1000, PD noise 등) |
| `pixels4.csv` | 픽셀별 노이즈 분해(pdnoise[V], LperPD, offL, plateau EQE, gain, 구간별 포인트 수) |
| `points4.csv.gz` | 저휘도 포인트 97,384개 (L, EQE/plateau, noiseL, J, V) — SNR 분석의 원본 |

File: lowL-eqe-diagnosis/README.md
# 저휘도(1~100 cd/m²) EQE 이상 진단 — 분석 결과 및 개선 계획

연구실 OLED 측정 데이터 18,634건(2021-08 ~ 2026-08)과 측정/평가 소프트웨어 소스를 분석해서,
저휘도 구간 EQE가 이론값 대비 크게 벗어나는 원인을 규명한 결과다.

**한 줄 요약**: 소자 문제가 아니라 **PD readout 구조의 문제**다. 원인은 ① 포인트당 PD 1회 판독(σ=20 µV),
② sweep당 background 1회 측정으로 인한 계통 오프셋, ③ 평가 소프트웨어의 pd_cutoff가 저휘도 데이터를 0으로 삭제,
세 가지이며 모두 정량적으로 확인됐다.

**현재 진행 상태**: 원인 규명 완료 → 개선안 확정 → **다음 액션은 벤치 노이즈 테스트**(§7). 아직 하드웨어/코드 수정은 하지 않았다.

---

## 1. 대상 데이터와 셋업

### 데이터
- 위치: `C:\Users\Junho\Dropbox\개인자료\HCNB\Experiments\eval` (로컬 전용, 이 저장소에는 파생 데이터만 포함)
- JVL eval 파일 18,634개 + spectrum eval 178개, 2021-08 ~ 2026-08
- 2025년부터 파일 포맷 변경: `Current Density` → `Abs. Current Density`, 헤더에 PD gain/거리/픽셀면적 메타데이터 추가

### 측정 체인
```
[Keithley 2450 SMU] → OLED 구동 (전압 인가, 전류 측정)
        OLED 발광 → Photodiode → [PDA200C 앰프, 50 dB = 475 kΩ] → [Keithley 2100 DMM] → PD Voltage 컬럼
```
- 소프트웨어: GatherLab `OLED-jvl-measurement`(측정) + `OLED-evaluation`(평가), 로컬 사본은
  `<데이터폴더>\Software\` 에 있음
- 현재 운용 조건: **PD gain 50 dB 고정**, PD 거리 167 mm, PD 면적 75 mm², 픽셀 4 mm²(구형 16 mm²)

---

## 2. 1차 분류 결과 (신뢰 데이터셋 확보)

전체 18,634개를 분류해 `data/dataset_classification.csv`로 저장했다.
파일별로 class와 함께 `noiseL`(노이즈 플로어), `offL`(계통 오프셋), `L_min_trust`(= 10×noiseL, EQE를 ~10% 정밀도로
신뢰할 수 있는 최소 휘도)를 담고 있다.

| class | 건수 | 기준 |
|---|---|---|
| **reliable** | 7,956 | Lmax ≥ 500 cd/m², EQE@100 정상범위, J@1–1.6V ≤ 0.01 mA/cm² |
| leaky | 6,423 | J@1–1.6V > 0.01 mA/cm² (turn-on 이전 누설 과다) |
| dead | 1,955 | Lmax < 1 cd/m² 또는 PD 신호 없음 |
| marginal | 1,139 | 발광하나 어둡거나 EQE 비정상 |
| nir | 855 | NIR 소자 — luminance 지표 무효, radiance 기준 별도 평가 필요 |
| dim | 306 | 1 ≤ Lmax < 100 cd/m² |

**주의**: reliable 안에서도 누설 정도가 다르다. 저휘도 EQE 검증(1/10/100 cd/m² 효율 일치 여부)은
**J@1V < 10⁻⁴ mA/cm² 픽셀(931개)** 로만 해야 소자 물성과 측정 오차가 섞이지 않는다.

---

## 3. 원인 ① — PD 판독 노이즈 (σ = 20 µV, 포인트당 1샘플)

### 사실
`autotube_measurement.py`의 sweep 루프는 전압 포인트마다 다음을 한다:
```
set_voltage → sleep(0.1 s) → 전류 1회 읽기 → PD 전압 1회 읽기
```
DMM 설정은 `hardware.py:376-380` — **10 V 고정 레인지, NPLC 1, 포인트당 1샘플, 평균 없음**.
`multimeter_latency` = 0.1 s이므로 settling 자체는 충분하다. 문제는 **1회만 읽고 평균하지 않는 것**.

### 정량
off 구간(전류 ~0)의 PD 전압 산포로 측정한 실측 노이즈:

| 연도 | DMM 전기 노이즈 (µV RMS) | LperPD (cd/m² per V) | L 환산 노이즈 (cd/m²) |
|---|---|---|---|
| 2021 | 19.2 | 34,000 | 0.66 |
| 2023 | 19.3 | 124,000 | 2.36 |
| 2025 | 21.7 | 190,000 | 3.88 |
| 2026 | 26.6 | 152,000 | 4.13 |

→ **전기 노이즈는 6년간 ~20 µV로 일정**(하드웨어 열화 아님). 악화된 것은 cd/m²당 PD 신호가 1/5로 줄어든 것:
픽셀 면적 축소(16 → 4 mm²) + 적색/NIR 쪽 스펙트럼 이동(photopic 가중치 감소)의 결과.
**같은 셋업인데 소자가 바뀌면서 1샘플 방식의 유효범위 밖으로 나갔다.**

### 1샘플 방식의 한계 (50 dB, 167 mm 기준)

| 휘도 | green·16 mm² (2021식) | red·4 mm² (최근) |
|---|---|---|
| 1 cd/m² | 29 µV → SNR 1.5 | 5 µV → **SNR 0.3** |
| 10 cd/m² | 290 µV → SNR 15 | 53 µV → **SNR 2.6** |
| 100 cd/m² | 2.9 mV → SNR 145 | 530 µV → SNR 26 |

EQE 상대오차 ≈ 1/SNR. 최근 소자에서 10 cd/m²를 1샘플로 찍으면 ±40%, 1 cd/m²는 정보가 없다.
**기기가 정상이어도 그렇게 나온다.** 100 cd/m²에서 ±4%로 떨어지는 것이 "100 이상은 믿을 만하다"는 체감의 근거.

---

## 4. 원인 ② — Background 1회 측정으로 인한 계통 오프셋 (관찰된 곡선 모양의 주범)

### 사실
`autotube_measurement.py:159` — sweep 시작 시 background PD 전압을 **1샘플** 측정하고,
이후 모든 포인트에서 이 값을 뺀다(`autotube_measurement.py:232`).
→ 그 1샘플에 실린 ±20 µV 오차가 **sweep 전체의 공통 오프셋**이 된다.

(참고: evaluation 쪽 git log에 "multi-background measurements" 커밋이 있으나 goniometer 스펙트럼 경로 전용.
JVL sweep은 여전히 단일 background.)

### 이것이 만드는 곡선 모양
오프셋 Δ가 있으면 `EQE_측정 = EQE_참값 × (1 + Δ/L)`.
Δ > 0이면 저휘도에서 크게 부풀고, 신호가 Δ의 30배쯤 되는 지점(수십 cd/m²)부터 참값에 수렴한다.
→ **"1~10 cd/m²에서 EQE가 크게 시작 → 100 cd/m²로 가며 감소 → roll-off에 합류"** 라는 관찰된 패턴과 정확히 일치.

### 검증 (누설 없는 픽셀 422개, 3,329 포인트)
| 오프셋 모델 예측 (1+Δ/L) | 실측 EQE/plateau (median) |
|---|---|
| 0.29 | 0.56 |
| 0.72 | 0.78 |
| 0.91 | 1.04 |
| 1.00 | 1.17 |
| 1.29 | 1.41 |

실측 오프셋 크기: `|offL|` median 1~3 cd/m² (= 20 µV × LperPD 와 일치. 2023년: 20 µV × 124,000 ≈ 2.5, 실측 2.05).
→ 1 cd/m² 포인트에는 100~300% 오차, 100 cd/m² 포인트에는 1~3%라 그동안 눈에 띄지 않았다.

### 오차의 두 성분 (중요)
- **랜덤 산포**(포인트마다 독립): 평균화로 √N 감소 → integration/샘플 수로 해결 가능
- **계통 오프셋**(background 1샘플이 전 곡선에 공통): **평균해도 사라지지 않음** → background 자체를 여러 번 재거나
  chopping으로 제거해야 함

---

## 5. 원인 ③ — pd_cutoff가 저휘도 데이터를 0으로 삭제

### 사실
`OLED-evaluation/src/evaluation_functions.py` (JVLData):
```python
self.pd_voltage_cutoff = copy.copy(self.pd_voltage)
self.pd_voltage_cutoff[self.pd_voltage_cutoff <= pd_cutoff] = 0
```
PD 전압이 `pd_cutoff` 이하면 0으로 강제하고, 그 0으로 luminance/EQE를 계산 → **L=0.00, EQE=0.00**으로 기록.
사용자가 지정한 전압 기준이 아니라 **PD 신호 크기 기준**이며, 음수 PD도 전부 0이 된다
(2021년 9월 이후 파일에 음수 luminance가 없는 이유).

`pd_cutoff` 출처: `usr/photodiode_gain.json`에서 PD gain별로 읽음. 로컬 값 50 dB = **1×10⁻⁴ V**
(GitHub 기본값은 2×10⁻⁴, 2023-03-30 커밋에서 수동 변경됨).

### 이 값은 물리 한계가 아니라 임의의 가드값
gain별 실측 노이즈와 cutoff 비교:

| Gain | 실측 노이즈 (µV) | cutoff (µV) | cutoff/노이즈 |
|---|---|---|---|
| 20 dB | 1.6 | 5 | 3.1× |
| 30 dB | 2.0 | 10 | 5.0× |
| **50 dB** | **20.2** | **100** | **5.0×** |
| 70 dB | 245 | 2000 | 8.2× |
| 40 dB | 6.8 | 300 | **44×** ← 이상 |
| 60 dB | 83 | 4000 | **48×** ← 이상 |

정상 항목은 전부 노이즈의 3~8배(≈5σ 가드밴드) → 경험적으로 손으로 채운 값.
40/60 dB는 44~48배로 어긋나 있고 모노토닉하지도 않다(40 dB 300 µV > 50 dB 100 µV) → **버그성 값**.
현재는 50 dB만 쓰므로 실사용 영향은 없으나, 40 dB로 측정하면 멀쩡한 신호가 300 µV까지 잘린다.

### 영향
cutoff 1×10⁻⁴ V를 휘도로 환산하면 **median 약 27 cd/m²**(소자별 6~55).
→ 최근 소자 기준 **~30 cd/m² 이하가 통째로 0**. sweep의 **87.8%가 1–10 cd/m² 구간에 데이터 포인트 0개**,
10–100 cd/m² 구간도 median 3개뿐인 이유의 상당 부분이 이것(나머지는 0.1~0.25 V 전압 스텝 탓).

**정리**: cutoff는 EQE를 틀리게 만드는 원인이 아니라(잘못된 포인트들은 cutoff를 *통과한* 것들이다),
저휘도 데이터를 아예 없애는 원인이다.

---

## 6. 실측 오차 크기 (reliable 픽셀 ~11,700개, 저휘도 포인트 97,000개)

### EQE 오차 vs SNR (= L / 노이즈 플로어)
| SNR | EQE/plateau median | p10–p90 | ±30% 벗어난 비율 |
|---|---|---|---|
| < 2 | ~0.2 (사실상 난수, 음수 29%) | −0.3 ~ 7.7 | 92% |
| 5–10 | 0.86 | 0.13–1.9 | 62% |
| 10–30 | 0.94 | 0.22–1.5 | 46% |
| 30–100 | 0.99 | 0.41–1.35 | 33% |
| > 100 | 1.01 | 0.61–1.2 | 19% |

→ EQE ~10% 정밀도에는 **L > 10×노이즈** 필요. 최근 노이즈(~3 cd/m²) 기준 median **~30 cd/m²**, p90 **~70 cd/m²**.

### 휘도 구간별 현황 (최근 red 소자)
| 휘도 | 상태 |
|---|---|
| < 30 cd/m² | cutoff로 **데이터 없음(0)**, 있어도 오차 ±40~수백% |
| 30–100 cd/m² | ±10~40%, 픽셀당 포인트 1–3개 |
| ≥ 100 cd/m² | ±4% 이하 → 정상 |

### 누설 전류의 영향 (측정 오차와 구분할 것)
J@1V가 10⁻³~10⁻² mA/cm²인 픽셀은 1–30 cd/m²에서 EQE가 plateau의 0.77배(41%가 저평가).
J@1V < 10⁻⁵인 깨끗한 픽셀은 median 1.18로 오히려 약간 높다.
→ **EQE가 낮게 나오는 방향은 상당수가 측정 오차가 아니라 소자의 실제 누설이다.**

---

## 7. 다음 액션 — 벤치 노이즈 테스트 (아직 미수행)

σ=20 µV의 범인이 **DMM(Keithley 2100)** 인지 **앰프(PDA200C)** 인지 현재 데이터로는 못 가른다.
이 결과에 따라 처방이 완전히 달라지므로 이것부터 해야 한다. 스크립트: `bench_test/noise_test.py`

### 준비
- 측정 소프트웨어 완전 종료(파이썬이 DMM을 직접 잡아야 함)
- 측정 챔버 차광은 평소 측정과 동일하게
- 테스트 중 케이블을 만지거나 움직이지 말 것(µV 레벨에서는 케이블 흔들림도 노이즈)

### 테스트 3종
| # | 물리적 작업 | 측정 | 의미 |
|---|---|---|---|
| ① | DMM 입력에서 앰프 케이블 제거, HI–LO를 짧은 전선으로 **단락** | `measure(10)` → **σ₁** | DMM 자체 노이즈 |
| ② | 앰프 정상 연결, gain 50 dB, PD 암전(OLED 꺼짐) | `measure(10)` → **σ₂** | DMM + 앰프 (= 평소의 ~20 µV) |
| ③ | ②와 동일 상태, 물리 작업 없음 | `measure(0.1)` → **σ₃** | 100 mV 레인지에서의 개선폭 |

③에서 overload(9.9e37)가 나오면 앰프 DC 오프셋이 100 mV를 넘는 것이므로 `measure(1)`로 대체.
②③의 평균값이 0이 아니어도 정상(앰프 DC 오프셋). 보는 것은 평균이 아니라 σ.

### 해석 (노이즈는 제곱합: σ₂² = DMM몫² + 앰프몫²)
| 결과 | 의미 | 처방 |
|---|---|---|
| σ₁ ≈ σ₂ (예: 17 vs 20) | DMM 지배 | 저휘도 모드에서 100 mV 레인지 전환 — **코드 한 줄, 무비용**. 노이즈 밀도 3~10배↓ = 측정시간 10~100배 단축 |
| σ₁ ≪ σ₂ (예: 5 vs 20) | 앰프 지배 | 레인지 전환 무의미(σ₃≈σ₂). 저잡음 TIA(FEMTO DLPCA-200, SR570급)로 교체, PD는 그대로. 밀도 10~30배↓ |
| σ₃ ≪ σ₂ 이면서 σ₁도 작음 | 10 V 레인지가 문제 | 100 mV 레인지 전환으로 해결 |

어느 쪽이든 아래 chopped 방식은 유지한다(드리프트/오프셋 제거 역할).

---

## 8. 개선 계획

### 바꾸지 않는 것 (혼란 방지)
- **PD gain 50 dB 고정 유지** — 70 dB는 신호 10배·노이즈 12배(실측 245 µV)로 오히려 손해. gain 전환 로직 넣지 말 것
- **일반 JVL 스캔은 그대로** — 아래는 전부 별도의 "저휘도 정밀 스캔" 모드에만 적용

### 확정된 4가지
1. **PD 거리 167 → 60 mm** (하드웨어). 신호 (167/60)² ≈ **7.7배**.
   4 mm² 픽셀 1 cd/m² 기준 PD 신호 R/B ~40 µV, G ~60 µV → 처음으로 단일샘플 노이즈(20 µV)를 넘어선다.
   point-source 근사는 유효하다고 보고 진행하되, 거리 재보정 1회 필요(`pd_distance` 관련 계산 포함).
2. **저휘도 전용 chopped 스캔 추가** (코드). 전압 포인트마다 소자를 켰다/껐다 반복하며 on−off 차이를 평균:
   ```
   V = V_target → 20 ms 대기 → PD 5샘플 (NPLC 1)
   V = 0        → 20 ms 대기 → PD 5샘플
   → N회 반복,  ΔPD = mean(on) − mean(off),  σ = std/√N 함께 저장
   전류는 on 구간 샘플만 평균
   ```
   background를 매 사이클 다시 재므로 **원인 ②가 구조적으로 소멸**하고, 반복 평균으로 원인 ①이 √N으로 감소.
   구현 팁: (a) 현재 `measure_voltage()`는 호출마다 `MEASure?`로 재설정해 느림 →
   `CONFigure` 1회 + `SAMPle:COUNt 5` + `READ?` 버스트 메서드를 `hardware.py`에 추가.
   (b) OLED EL 응답은 ms 이하라 20 ms settle로 충분, duty 50%라 발열 무시 가능.
   (c) N을 고정하지 말고 **σ가 신호의 목표% 이하가 될 때까지**로 수렴 조건을 걸면 밝은 포인트는 자동으로 빨리 끝난다.
3. **저휘도 모드에서만 SMU 설정 변경** — 현재 `Current:AZero OFF`(`hardware.py:213`).
   1 cd/m²의 구동 전류는 수십 nA이므로 **autozero ON + 전류 NPLC 10**으로 바꾸고 모드 종료 시 원복.
   이걸 안 하면 PD를 고친 뒤 **분모(전류)가 EQE 오차를 지배**하게 된다.
4. **evaluation 처리 변경** — chopped 데이터는 오프셋이 없으므로 pd_cutoff 적용 불필요.
   대신 측정 σ를 파일에 함께 저장하고 **ΔPD < 3σ인 포인트만 NaN** 처리.
   "빛 없음(0)"과 "측정 불가(NaN)"를 구분한다. 기존 일반 스캔의 cutoff 로직은 유지해도 됨.

### 측정 시간 추정 (60 mm, 신호 40 µV/(cd/m²), σ=20 µV 가정)
| 휘도 | ±1% | ±2% | ±5% |
|---|---|---|---|
| 1 cd/m² | ~3.5분 | ~50 s | ~8 s |
| 3 cd/m² | ~25 s | ~6 s | ~1 s |
| 10 cd/m² | ~2 s | <1 s | <1 s |
| ≥30 cd/m² | <1 s | — | — |

{1, 2, 5, 10, 30, 100 cd/m²} 6포인트 스캔이 ±1% 기준 전체 ~5분.

### 시간 단축 (하드웨어 추가 없이 ~8배)
- **off(baseline) 공유**: 매 사이클 off를 재는 대신 수 초에 한 번만 재서 인접 포인트가 공유 → **~2배**
- **정밀도 현실화**: "1/10/100 cd/m² 효율 일치" 판정에 ±1%는 과함. **±2%면 4배 단축**(3.5분 → 50초), 결론은 동일.
  ±1%는 논문 대표소자에만 적용

→ 이 둘만으로 1 cd/m² 포인트가 3.5분 → **~25초**, 6포인트 스캔 전체 ~1분.
벤치 테스트 결과까지 반영하면(레인지 전환 또는 앰프 교체) **1 cd/m² ±1%가 1~10초** 수준으로 내려간다.
참고로 475 kΩ TIA의 Johnson noise 한계는 0.09 µV/√Hz로, 현재 밀도(~2.6 µV/√Hz)보다 ~30배 낮다
= 물리적으로는 0.2초까지 여유가 있다.

### 권장 실행 순서
```
벤치 테스트(10분) → 결과에 따라 레인지 전환 or 앰프 교체 → PD 거리 60 mm + 재보정
→ chopped 스캔 + baseline 공유 구현 → SMU 설정 2줄 → evaluation NaN 처리
```

### 기대 결과와 한계
- 통계 오차: 1 cd/m² **±1%** 달성 가능 → "1/10/100 cd/m² 효율이 일치하는가" 검증이 실제로 가능해짐
- 절대값 계통오차(PD responsivity, 거리 보정)는 남지만 **모든 휘도에 공통**이라 휘도 간 비교에는 영향 없음
- **누설이 있는 소자는 1 cd/m² EQE가 진짜로 낮게 나온다** — 측정 오차가 아니라 소자 물성.
  효율 일치 검증은 J@1V < 10⁻⁴ mA/cm² 픽셀로 할 것

---

## 9. 부수적으로 발견한 것

- **`hardware.py:477` 오타**: 로컬 수정본에 `self.spectrometerr.close()` (GitHub 원본은 `spectrometer`).
  spectrometer close가 항상 AttributeError로 실패한다. 소프트웨어 종료 시 장치 해제 실패 원인 가능.
- **`hardware.py:391-400`에 레인지 전환 코드가 주석 처리된 채 존재** (`set_fixed_range`/`set_auto_range`),
  sweep 루프에도 `fixed_multimeter_range` 분기가 주석으로 남아 있음 → 과거에 시도하다 접은 흔적.
  벤치 테스트에서 DMM이 범인으로 나오면 이걸 복원하면 된다.
- **`photodiode_gain.json`의 40/60 dB cutoff 값이 잘못됨** (§5). 현재 50 dB만 쓰므로 급하진 않으나
  실측 노이즈 기준 5σ로 고쳐두는 게 좋다 (40 dB → ~3×10⁻⁵, 60 dB → ~4×10⁻⁴).

---

## 10. 재현 방법

### 파생 데이터 (`data/`)
| 파일 | 내용 |
|---|---|
| `dataset_classification.csv` | 18,634개 파일별 class + noiseL/offL/L_min_trust |
| `metrics.csv` | 파일별 요약 지표(Lmax, J_leak, EQE@1/10/100/1000, PD noise 등) |
| `pixels4.csv` | 픽셀별 노이즈 분해(pdnoise[V], LperPD, offL, plateau EQE, gain, 구간별 포인트 수) |
| `points4.csv.gz` | 저휘도 포인트 97,384개 (L, EQE/plateau, noiseL, J, V) — SNR 분석의 원본 |

### 스크립트 (`analysis/`)
원본 데이터(로컬 Dropbox 폴더)가 있어야 실행 가능. 순서대로:
1. `parse_all.py` — 전체 eval 파일 파싱 → `metrics.csv`
2. `pass4.py` — reliable 픽셀의 point-level 노이즈/EQE 오차 추출 → `points4.csv`, `pixels4.csv`
   (구버전 `pass2.py`/`pass3.py`는 luminance 컬럼 기반이라 §5의 0-클리핑에 오염됨.
   **PD voltage 컬럼 기반인 `pass4.py`를 쓸 것**)
3. `analyze.py` — 분류 및 통계

**주의**: 노이즈 분석은 반드시 **raw PD voltage 컬럼**으로 해야 한다.
Luminance 컬럼은 pd_cutoff로 0-클리핑되어 있어서 off 구간 std가 0으로 나온다.
